Repository: hoppalot22/PDFTableExtract-ASME

File: 59B63A10 (part 1 of 11)
Line No.,Nominal Composition,Product Form,Spec. No.,Type/Grade,Alloy Desig./UNS No.,Class/Condition/Temper,Size/Thickness (mm),P-No.,Group No.,Min. Tensile Strength (MPa),Min. Yield Strength (MPa),I,III,VIII-1,XII,External Pressure Chart No.,Notes,40,65,100,125,150,200,250,300,325,350,375,400,425,450,475,500,525,550,575,600,625,650,675,700,725,750,775,800,825,850,875,900
1,Carbon steel,Sheet,SA-1008,CS-A,...,...,...,1,1,275,140,NP,NP,343,NP,CS-6,...,78.6,78.6,78.6,78.6,78.6,78.6,76,71.6,69.6,67.8,...,...,...,...,...,...,...,...,...,...,...,...,...,...,...,...,...,...,...,...,...,...
2,Carbon steel,Sheet,SA-1008,CS-B,...,...,...,1,1,275,140,NP,NP,343,NP,CS-6,...,78.6,78.6,78.6,78.6,78.6,78.6,76,71.6,69.6,67.8,...,...,...,...,...,...,...,...,...,...,...,...,...,...,...,...,...,...,...,...,...,...
3,Carbon steel,Bar,SA-675,45,...,...,...,1,1,310,155,NP,343 (Cl. 3 only),482,343,CS-6,"G10, G22, T10",88.9,88.9,88.9,88.9,88.9,88.4,85,80.7,78.4,75.8,73.5,71.5,64,56.1,44.5,31.7,...,...,...,...,...,...,...,...,...,...,...,...,...,...,...,...
4,Carbon steel,Wld. pipe,SA-134,A283A,...,...,...,1,1,310,165,NP,149 (Cl. 3 only),NP,NP,CS-1,W12,88.9,88.9,88.9,88.9,88.9,...,...,...,...,...,...,...,...,...,...,...,...,...,...,...,...,...,...,...,...,...,...,...,...,...,...,...
5,Carbon steel,Plate,SA-285,A,K01700,...,...,1,1,310,165,482,371,482,343,CS-1,"G10, T2",88.9,88.9,88.9,88.9,88.9,88.9,88.9,86.3,83.8,81.4,78.8,73.4,64,56.1,44.5,31.7,...,...,...,...,...,...,...,...,...,...,...,...,...,...,...,...
6,Carbon steel,Wld. pipe,SA-672,A45,K01700,...,...,1,1,310,165,NP,371,NP,NP,CS-1,"S6, W10, W12",88.9,88.9,88.9,88.9,88.9,88.9,88.9,86.3,83.8,81.4,78.8,...,...,...,...,...,...,...,...,...,...,...,...,...,...,...,...,...,...,...,...,...
7,Carbon steel,Sheet,SA-414,A,K01501,...,...,1,1,310,170,NP,NP,482,343,CS-1,"G10, T2",88.9,88.9,88.9,88.9,88.9,88.9,88.9,88.5,87.5,84.8,81.2,73.4,64,56.1,44.5,31.7,...,...,...,...,...,...,...,...,...,...,...,...,...,...,...,...
8,Carbon steel,Wld. tube,SA-178,A,K01200,...,...,1,1,325,180,538,NP,NP,NP,CS-1,"G4, G10, S1, T2, W13",92.4,92.4,92.4,92.4,92.4,92.4,92.4,91.9,90.7,87.8,84.3,73.3,63.9,56.2,44.5,31.9,21.8,12.7,...,...,...,...,...,...,...,...,...,...,...,...,...,...
9,Carbon steel,Wld. tube,SA-178,A,K01200,...,...,1,1,325,180,538,NP,538,343,CS-1,"G10, G24, S1, T2, W6",78.6,78.6,78.6,78.6,78.6,78.6,78.6,78.1,77.1,74.7,71.4,62.3,54.2,47.6,37.7,27.1,18.5,10.6,...,...,...,...,...,...,...,...,...,...,...,...,...,... 
10,Carbon steel,Smls. tube,SA-179,...,K01200,...,...,1,1,325,180,NP,NP,482,343,CS-1,"G10, T2",92.4,92.4,92.4,92.4,92.4,92.4,92.4,91.9,90.7,87.8,84.3,73.3,63.9,56.2,44.5,31.9,...,...,...,...,...,...,...,...,...,...,...,...,...,...,...,...
11,Carbon steel,Smls. tube,SA-192,...,K01201,...,...,1,1,325,180,538,NP,538,343,CS-1,"G10, S1, T2",92.4,92.4,92.4,92.4,92.4,92.4,92.4,91.9,90.7,87.8,84.3,73.3,63.9,56.2,44.5,31.9,21.8,12.7,...,...,...,...,...,...,...,...,...,...,...,...,...,...
12,Carbon steel,Wld. tube,SA-214,...,K01807,...,...,1,1,325,180,NP,NP,538,343,CS-1,"G24, T2, W6",78.6,78.6,78.6,78.6,78.6,78.6,78.6,78.1,77.1,74.7,71.4,62.3,54.2,47.6,37.7,27.1,18.5,10.6,...,...,...,...,...,...,...,...,...,...,...,...,...,...
13,Carbon steel,Smls. tube,SA-556,A2,K01807,...,...,1,1,325,180,NP,NP,538,343,CS-1,"G10, T2",92.4,92.4,92.4,92.4,92.4,92.4,92.4,91.9,90.7,87.8,84.3,73.3,63.9,56.2,44.5,31.9,21.8,12.7,...,...,...,...,...,...,...,...,...,...,...,...,...,...
14,...,...,...,...,...,...,...,...,...,...,...,...,...,...,...,...,...,...,...,...,...,...,...,...,...,...,...,...,...,...,...,...,...,...,...,...,...,...,...,...,...,...,...,...,...,...,...,...,... 
15,Carbon steel,Wld. pipe,SA-53,E/A,K02504,...,...,1,1,330,205,482,NP,NP,NP,CS-2,"G10, G24, S1, T2",80.7,80.7,80.7,80.7,80.7,80.7,80.7,80.7,80.7,79.8,71.6,62.3,53.7,43.9,32.9,21.7,...,...,...,...,...,...,...,...,...,...,...,...,...,...,...,... 
16,Carbon steel,Wld. pipe,SA-53,E/A,K02504,...,...,1,1,330,205,482,149 (Cl. 3 only),NP,NP,CS-2,"G10, S1, T2, W12, W13",94.5,94.5,94.5,94.5,94.5,94.5,94.5,94.5,94.5,93.5,84.5,73.3,62.8,51.2,38.3,25.3,...,...,...,...,...,...,...,...,...,...,...,...,...,...,...,...
17,Carbon steel,Wld. pipe,SA-53,E/A,K02504,...,...,1,1,330,205,NP,NP,482,343,CS-2,"G24, T2, W6",80.7,80.7,80.7,80.7,80.7,80.7,80.7,80.7,80.7,79.8,71.6,62.4,54.9,47.5,40.1,32.6,...,...,...,...,...,...,...,...,...,...,...,...,...,...,...,...
18,Carbon steel,Wld. pipe,SA-53,F/A,...,...,...,1,1,330,205,399,NP,NP,NP,CS-2,"G2, G10, S10, T2, W15",56.5,56.5,56.5,56.5,56.5,56.5,56.5,56.5,56.5,56,50.7,43.8,...,...,...,...,...,...,...,...,...,...,...,...,...,...,...,...,...,...,...,...
19,Carbon steel,Smls. pipe,SA-53,S/A,K02504,...,...,1,1,330,205,482,149 (Cl. 3 only),NP,NP,CS-2,"G10, S1, T2",94.5,94.5,94.5,94.5,94.5,94.5,94.5,94.5,94.5,93.5,84.5,73.3,62.8,51.2,38.3,25.3,...,...,...,...,...,...,...,...,...,...,...,...,...,...,...,...
20,Carbon steel,Smls. pipe,SA-53,S/A,K02504,...,...,1,1,330,205,NP,371 (SPT),482,343,CS-2,"G10, T2",94.5,94.5,94.5,94.5,94.5,94.5,94.5,94.5,94.5,93.6,84.4,73.3,64.7,56,47.6,36.2,...,...,...,...,...,...,...,...,...,...,...,...,...,...,...,...
21,Carbon steel,Smls. pipe,SA-106,A,K02501,...,...,1,1,330,205,538,371,538,343,CS-2,"G10, S1, T1",94.5,94.5,94.5,94.5,94.5,94.5,94.5,94.5,94.5,93.6,84.4,73.3,64.7,56,47.6,36.2,23.5,11.2,...,...,...,...,...,...,...,...,...,...,...,...,...,...
22,Carbon steel,Wld. pipe,SA-135,A,...,...,...,1,1,330,205,NP,NP,482,343,CS-2,"G24, T2, W6",80.7,80.7,80.7,80.7,80.7,80.7,80.7,80.7,80.7,79.8,71.6,62.4,54.9,47.5,40.1,32.6,...,...,...,...,...,...,...,...,...,...,...,...,...,...,...,...
23,Carbon steel,Forged pipe,SA-369,FPA,K02501,...,...,1,1,330,205,538,NP,NP,NP,CS-2,"G10, S1, T1",94.5,94.5,94.5,94.5,94.5,94.5,94.5,94.5,94.5,93.5,84.5,73.3,62.8,51.2,38.3,25.3,14.9,5.88,...,...,...,...,...,...,...,...,...,...,...,...,...,...
24,Carbon steel,Wld. pipe,SA-587,...,K11500,...,...,1,1,330,205,NP,149 (Cl. 3 only),NP,NP,CS-2,...,94.5,94.5,94.5,94.5,94.5,...,...,...,...,...,...,...,...,...,...,...,...,...,...,...,...,...,...,...,...,...,...,...,...,...,...,...
25,Carbon steel,Wld. pipe,SA-587,...,K11500,...,...,1,1,330,205,NP,NP,454,343,CS-2,"G24, T2, W6",80.7,80.7,80.7,80.7,80.7,80.7,80.7,80.7,80.7,79.8,71.6,62.4,54.9,47.5,40.1,...,...,...,...,...,...,...,...,...,...,...,...,...,...,...,...,...
26,Carbon steel,Bar,SA-675,50,...,...,...,1,1,345,170,NP,343 (Cl. 3 only),NP,NP,CS-1,...,98.6,98.6,98.6,98.6,98.6,98.1,94.7,89.8,87.3,84.9,...,...,...,...,...,...,...,...,...,...,...,...,...,...,...,...,...,...,...,...,...,...
27,Carbon steel,Bar,SA-675,50,...,...,...,1,1,345,170,454,371 (SPT),482,343,CS-1,"G10, G15, G22, S1, T2",98.6,98.6,98.6,98.6,98.6,98.1,94.7,89.8,87.3,84.9,81.2,73.4,64.7,56,47.3,38.6,...,...,...,...,...,...,...,...,...,...,...,...,...,...,...,...
28,Carbon steel,Wld. pipe,SA-134,A283B,...,...,...,1,1,345,185,NP,149 (Cl. 3 only),NP,NP,CS-1,W12,98.6,98.6,98.6,98.6,98.6,...,...,...,...,...,...,...,...,...,...,...,...,...,...,...,...,...,...,...,...,...,...,...,...,...,...,...
29,Carbon steel,Plate,SA-285,B,K02200,...,...,1,1,345,185,482,NP,NP,NP,CS-1,"G10, S1, T1",98.6,98.6,98.6,98.6,98.6,98.6,98.6,96.6,94.1,90.7,85,75.4,65.6,52.8,38.6,24.3,...,...,...,...,...,...,...,...,...,...,...,...,...,...,...,...
30,Carbon steel,Plate,SA-285,B,K02200,...,...,1,1,345,185,NP,371,482,343,CS-1,"G10, T1",98.6,98.6,98.6,98.6,98.6,98.6,98.6,96.6,94.1,90.6,85.1,76.8,66.8,57.8,44.9,30.9,...,...,...,...,...,...,...,...,...,...,...,...,...,...,...,...
31,Carbon steel,Wld. pipe,SA-672,A50,K02200,...,...,1,1,345,185,NP,371,NP,NP,CS-1,"S6, T1, W10, W12",98.6,98.6,98.6,98.6,98.6,98.6,98.6,96.6,94.1,90.6,85.1,...,...,...,...,...,...,...,...,...,...,...,...,...,...,...,...,...,...,...,...,...
32,Carbon steel,Sheet,SA-414,B,K02201,...,...,1,1,345,205,NP,NP,482,343,CS-2,"G10, T1",98.6,98.6,98.6,98.6,98.6,98.6,98.6,98.6,98.6,96.9,84.5,76.8,66.8,57.7,44.9,30.9,...,...,...,...,...,...,...,...,...,...,...,...,...,...,...,...
33,Carbon steel,Plate,SA/EN 10028-3,P275NH,...,...,150 < t <=250,1,1,350,215,NP,NP,204,NP,CS-2,G10,100,100,100,100,100,100,...,...,...,...,...,...,...,...,...,...,...,...,...,...,...,...,...,...,...,...,...,...,...,...,...,...
34,Carbon steel,Plate,SA/EN 10028-2,P235GH,...,...,<=60,1,1,360,215,NP,NP,371,NP,CS-2,T11,103,103,103,103,103,103,103,103,103,96.8,85,...,...,...,...,...,...,...,...,...,...,...,...,...,...,...,...,...,...,...,...,...
35,Carbon steel,Smls. tube,SA/EN 10216-2,P235GH,...,...,40 < t <=60,1,1,360,215,538,NP,538,NP,CS-2,"G10, S1, T2, W14",103,103,103,103,103,103,103,103,103,103,102,89.1,75.4,62.6,45.5,31.6,21.9,12.7,...,...,...,...,...,...,...,...,...,...,...,...,...,...
36,Carbon steel,Plate,SA/EN 10028-3,P275NH,...,...,100 < t <=150,1,1,360,225,NP,NP,204,NP,CS-2,G10,103,103,103,103,103,103,...,...,...,...,...,...,...,...,...,...,...,...,...,...,...,...,...,...,...,...,...,...,...,...,...,...
37,Carbon steel,Smls. tube,SA/EN 10216-2,P235GH,...,...,16 < t <=40,1,1,360,225,538,NP,538,NP,CS-2,"G10, S1, T2, W14",103,103,103,103,103,103,103,103,103,103,102,89.1,75.4,62.6,45.5,31.6,21.9,12.7,...,...,...,...,...,...,...,...,...,...,...,...,...,...
38,Carbon steel,Smls. tube,SA/EN 10216-2,P235GH,...,...,t <=16,1,1,360,235,538,NP,538,NP,CS-2,"G10, S1, T2, W14",103,103,103,103,103,103,103,103,103,103,102,89.1,75.4,62.6,45.5,31.6,21.9,12.7,...,...,...,...,...,...,...,...,...,...,...,...,...,...
39,Carbon steel,"Sheet, strip",SA-1011,36,SS,Type 1,t <=6,...,...,365,250,NP,NP,316,316,CS-2,...,104,104,104,104,104,104,104,104,104,104,...,...,...,...,...,...,...,...,...,...,...,...,...,...,...,...,...,...,...,...,...,...
40,Carbon steel,Plate,SA/EN 10028-3,P275NH,...,...,60 < t <=100,1,1,370,235,NP,NP,204,NP,CS-2,G10,105,105,105,105,105,105,...,...,...,...,...,...,...,...,...,...,...,...,...,...,...,...,...,...,...,...,...,...,...,...,...,...
41,Carbon steel,"Sheet, strip",SA-1011,40,SS,...,t <=6,...,...,380,275,NP,NP,316,316,CS-2,...,108,108,108,108,108,108,108,108,108,108,...,...,...,...,...,...,...,...,...,...,...,...,...,...,...,...,...,...,...,...,...,...
42,Carbon steel,"Sheet, strip",SA-1011,45,HSLAS,2,...,...,...,380,310,NP,NP,316,316,CS-3,...,108,108,108,108,108,108,108,108,108,108,...,...,...,...,...,...,...,...,...,...,...,...,...,...,...,...,...,...,...,...,...,...
43,Carbon steel,Bar,SA-675,55,...,...,...,1,1,380,190,454,371 (SPT),482,343,CS-1,"G10, G15, G22, S1, T2",108,108,108,108,108,108,104,98.8,96.1,92.9,89.9,87.3,75.4,62.5,46,28.2,...,...,...,...,...,...,...,...,...,...,...,...,...,...,...,...
44,Carbon steel,Bar,SA-675,55,...,...,...,1,1,380,190,NP,343 (Cl. 3 only),NP,NP,CS-1,...,108,108,108,108,108,108,104,98.8,96.1,92.9,...,...,...,...,...,...,...,...,...,...,...,...,...,...,...,...,...,...,...,...,...,...
45,Carbon steel,Wld. pipe,SA-134,A283C,K02401,...,...,1,1,380,205,NP,149 (Cl. 3 only),NP,NP,CS-2,W12,108,108,108,108,108,...,...,...,...,...,...,...,...,...,...,...,...,...,...,...,...,...,...,...,...,...,...,...,...,...,...,...
46,Carbon steel,Plate,SA-283,C,K02401,...,...,1,1,380,205,NP,149 (Cl. 3 only),343,343,CS-2,...,108,108,108,108,108,108,108,107,104,101,...,...,...,...,...,...,...,...,...,...,...,...,...,...,...,...,...,...,...,...,...,...
47,Carbon steel,Plate,SA-285,C,K02801,...,...,1,1,380,205,482,371,482,343,CS-2,"G10, S1, T2",108,108,108,108,108,108,108,107,104,101,97.8,89.1,75.4,62.6,45.5,31.6,...,...,...,...,...,...,...,...,...,...,...,...,...,...,...,...
48,Carbon steel,Smls. & wld. pipe,SA-333,1,K03008,...,...,1,1,380,205,NP,371,343,343,CS-2,"W12, W14",108,108,108,108,108,108,108,107,104,101,97.8,...,...,...,...,...,...,...,...,...,...,...,...,...,...,...,...,...,...,...,...,...
49,Carbon steel,Smls. & wld. tube,SA-334,1,K03008,...,...,1,1,380,205,NP,371,343,343,CS-2,"W12, W14",108,108,108,108,108,108,108,107,104,101,97.8,...,...,...,...,...,...,...,...,...,...,...,...,...,...,...,...,...,...,...,...,...
50,Carbon steel,Wld. tube,SA-334,1,K03008,...,...,1,1,380,205,NP,NP,343,343,CS-2,"G24, W6",92.4,92.4,92.4,92.4,92.4,92.4,92.4,90.8,88.7,86.2,...,...,...,...,...,...,...,...,...,...,...,...,...,...,...,...,...,...,...,...,...,...
51,Carbon steel,Plate,SA-516,55,K01800,...,...,1,1,380,205,454,371,538,343,CS-2,"G10, S1, T2",108,108,108,108,108,108,108,107,104,101,97.8,89.1,75.4,62.6,45.5,31.6,21.9,12.7,...,...,...,...,...,...,...,...,...,...,...,...,...,...
52,Carbon steel,Smls. pipe,SA-524,II,K02104,...,...,1,1,380,205,NP,NP,538,343,CS-2,"G10, T2",108,108,108,108,108,108,108,107,104,101,97.8,89.1,75.4,62.6,45.5,31.6,21.9,12.7,...,...,...,...,...,...,...,...,...,...,...,...,...,...
53,Carbon steel,Wld. pipe,SA-671,CA55,K02801,...,...,1,1,380,205,NP,371,NP,NP,CS-2,"S6, W10, W12",108,108,108,108,108,108,108,107,104,101,97.8,...,...,...,...,...,...,...,...,...,...,...,...,...,...,...,...,...,...,...,...,...
54,Carbon steel,Wld. pipe,SA-671,CE55,K02202,...,...,1,1,380,205,NP,371,NP,NP,CS-2,"S6, W10, W12",108,108,108,108,108,108,108,107,104,101,97.8,...,...,...,...,...,...,...,...,...,...,...,...,...,...,...,...,...,...,...,...,...
55,Carbon steel,Wld. pipe,SA-672,A55,K02801,...,...,1,1,380,205,NP,371,NP,NP,CS-2,"S6, W10, W12",108,108,108,108,108,108,108,107,104,101,97.8,...,...,...,...,...,...,...,...,...,...,...,...,...,...,...,...,...,...,...,...,...
56,Carbon steel,Wld. pipe,SA-672,B55,K02001,...,...,1,1,380,205,NP,371,NP,NP,CS-2,"S6, W10, W12",108,108,108,108,108,108,108,107,104,101,97.8,...,...,...,...,...,...,...,...,...,...,...,...,...,...,...,...,...,...,...,...,...
57,Carbon steel,Wld. pipe,SA-672,C55,K01800,...,...,1,1,380,205,NP,371,NP,NP,CS-2,"S6, W10, W12",108,108,108,108,108,108,108,107,104,101,97.8,...,...,...,...,...,...,...,...,...,...,...,...,...,...,...,...,...,...,...,...,...
58,Carbon steel,Wld. pipe,SA-672,E55,K02202,...,...,1,1,380,205,NP,371,NP,NP,CS-2,"S6, W10, W12",108,108,108,108,108,108,108,107,104,101,97.8,...,...,...,...,...,...,...,...,...,...,...,...,...,...,...,...,...,...,...,...,...
59,Carbon steel,Sheet,SA-414,C,K02503,...,...,1,1,380,230,NP,371,482,343,CS-2,"G10, T1",108,108,108,108,108,108,108,108,108,108,106,88.8,75.2,62.6,45.9,28.2,...,...,...,...,...,...,...,...,...,...,...,...,...,...,...,...
60,Carbon steel,Plate,SA/EN 10028-3,P275NH,...,...,<=60,1,1,390,...,NP,NP,204,204,CS-2,"G10, G18",111,111,111,111,111,111,...,...,...,...,...,...,...,...,...,...,...,...,...,...,...,...,...,...,...,...,...,...,...,...,...,...
61,Carbon steel,Bar,SA-36,...,K02600,...,...,1,1,400,250,343,343 (SPT),482,343,CS-2,"G10, G15, T1",114,114,114,114,114,114,114,114,114,114,105,88.9,75.3,62.6,45.9,28.2,...,...,...,...,...,...,...,...,...,...,...,...,...,...,...,...
62,Carbon steel,"Plate, sheet",SA-36,...,K02600,...,...,1,1,400,250,NP,371,343,343,CS-2,"G9, G10, T1",114,114,114,114,114,114,114,114,114,114,105,...,...,...,...,...,...,...,...,...,...,...,...,...,...,...,...,...,...,...,...,...
63,Carbon steel,"Plate, sheet",SA-662,A,K01701,...,...,1,1,400,275,NP,NP,371,343,CS-2,T1,114,114,114,114,114,114,114,114,114,114,105,...,...,...,...,...,...,...,...,...,...,...,...,...,...,...,...,...,...,...,...,...
64,Carbon steel,"Sheet, strip",SA-1011,36,SS,Type 2,t <=6,...,...,400,250,NP,NP,316,316,CS-2,...,114,114,114,114,114,114,114,114,114,114,...,...,...,...,...,...,...,...,...,...,...,...,...,...,...,...,...,...,...,...,...,...
65,Carbon steel,"Plate, bar, shapes",SA/IS 2062,E250A,...,...,t > 40,1,1,410,230,NP,NP,343,343,CS-2,...,117,117,117,117,117,117,117,117,116,113,...,...,...,...,...,...,...,...,...,...,...,...,...,...,...,...,...,...,...,...,...,...
66,Carbon steel,"Plate, bar, shapes",SA/IS 2062,E250BR,...,...,t > 40,1,1,410,230,NP,NP,343,343,CS-2,...,117,117,117,117,117,117,117,117,116,113,...,...,...,...,...,...,...,...,...,...,...,...,...,...,...,...,...,...,...,...,...,...
67,Carbon steel,"Plate, bar, shapes",SA/IS 2062,E250 B0,...,...,t > 40,1,1,410,230,NP,NP,343,343,CS-2,...,117,117,117,117,117,117,117,117,116,113,...,...,...,...,...,...,...,...,...,...,...,...,...,...,...,...,...,...,...,...,...,...
68,Carbon steel,"Plate, bar, shapes",SA/IS 2062,E250C,...,...,t > 40,1,1,410,230,NP,NP,343,NP,CS-2,...,117,117,117,117,117,117,117,117,116,113,...,...,...,...,...,...,...,...,...,...,...,...,...,...,...,...,...,...,...,...,...,...
69,Carbon steel,"Plate, bar, shapes",SA/IS 2062,E250A,...,...,20 <=t <=40,1,1,410,240,NP,NP,343,343,CS-2,...,117,117,117,117,117,117,117,117,117,117,...,...,...,...,...,...,...,...,...,...,...,...,...,...,...,...,...,...,...,...,...,... 
70,Carbon steel,"Plate, bar, shapes",SA/IS 2062,E250BR,...,...,20 <=t <=40,1,1,410,240,NP,NP,343,343,CS-2,...,117,117,117,117,117,117,117,117,117,117,...,...,...,...,...,...,...,...,...,...,...,...,...,...,...,...,...,...,...,...,...,... 
71,Carbon steel,"Plate, bar, shapes",SA/IS 2062,E250 B0,...,...,20 <=t <=40,1,1,410,240,NP,NP,343,343,CS-2,...,117,117,117,117,117,117,117,117,117,117,...,...,...,...,...,...,...,...,...,...,...,...,...,...,...,...,...,...,...,...,...,... 
72,Carbon steel,"Plate, bar, shapes",SA/IS 2062,E250C,...,...,20 <=t <=40,1,1,410,240,NP,NP,343,343,CS-2,...,117,117,117,117,117,117,117,117,117,117,...,...,...,...,...,...,...,...,...,...,...,...,...,...,...,...,...,...,...,...,...,... 
73,Carbon steel,Plate,SA/EN 10028-2,P265GH,...,...,<=60,1,1,410,245,NP,NP,371,NP,CS-2,T1,117,117,117,117,117,117,117,117,117,117,106,...,...,...,...,...,...,...,...,...,...,...,...,...,...,...,...,...,...,...,...,...
74,Carbon steel,Smls. tube,SA/EN 10216-2,P265GH,...,...,40 < t <=60,1,1,410,245,538,NP,538,NP,CS-2,"G10, S1, T1",117,117,117,117,117,117,117,117,117,117,105,88.9,75.3,62.7,45.5,31.6,21.9,12.7,...,...,...,...,...,...,...,...,...,...,...,...,...,...
75,Carbon steel,"Plate, bar, shapes",SA/IS 2062,E250A,...,...,t < 20,1,1,410,250,NP,NP,343,343,CS-2,...,117,117,117,117,117,117,117,117,117,117,...,...,...,...,...,...,...,...,...,...,...,...,...,...,...,...,...,...,...,...,...,... 
76,Carbon steel,"Plate, bar, shapes",SA/IS 2062,E250BR,...,...,t < 20,1,1,410,250,NP,NP,343,343,CS-2,...,117,117,117,117,117,117,117,117,117,117,...,...,...,...,...,...,...,...,...,...,...,...,...,...,...,...,...,...,...,...,...,... 
77,Carbon steel,"Plate, bar, shapes",SA/IS 2062,E250 B0,...,...,t < 20,1,1,410,250,NP,NP,343,343,CS-2,...,117,117,117,117,117,117,117,117,117,117,...,...,...,...,...,...,...,...,...,...,...,...,...,...,...,...,...,...,...,...,...,... 
78,Carbon steel,"Plate, bar, shapes",SA/IS 2062,E250C,...,...,t < 20,1,1,410,250,NP,NP,343,343,CS-2,...,117,117,117,117,117,117,117,117,117,117,...,...,...,...,...,...,...,...,...,...,...,...,...,...,...,...,...,...,...,...,...,... 
79,Carbon steel,Smls. tube,SA/EN 10216-2,P265GH,...,...,16 < t <=40,1,1,410,255,538,NP,538,NP,CS-2,"G10, S1, T1",117,117,117,117,117,117,117,117,117,117,105,88.9,75.3,62.7,45.5,31.6,21.9,12.7,...,...,...,...,...,...,...,...,...,...,...,...,...,...
80,Carbon steel,Smls. tube,SA/EN 10216-2,P265GH,...,...,t <=16,1,1,410,265,538,NP,538,NP,CS-2,"G10, S1, T1",117,117,117,117,117,117,117,117,117,117,105,88.9,75.3,62.7,45.5,31.6,21.9,12.7,...,...,...,...,...,...,...,...,...,...,...,...,...,...
81,Carbon steel,Forgings,SA-181,...,K03502,60,...,1,1,415,205,538,371,538,343,CS-2,"G10, S1, T2",118,118,118,118,118,118,114,107,104,101,97.8,89.1,75.4,62.6,45.5,31.6,21.9,12.7,...,...,...,...,...,...,...,...,...,...,...,...,...,...
82,Carbon steel,Castings,SA-216,WCA,J02502,...,...,1,1,415,205,538,371,538,343,CS-2,"G1, G10, G17, S1, T2",118,118,118,118,118,118,114,107,104,101,97.8,89.1,75.4,62.6,45.5,31.6,21.9,12.7,...,...,...,...,...,...,...,...,...,...,...,...,...,...
83,Carbon steel,Forgings,SA-266,1,K03506,...,...,1,1,415,205,538,371,538,343,CS-2,"G10, S1, T2",118,118,118,118,118,118,114,107,104,101,97.8,89.1,75.4,62.6,45.5,31.6,21.9,12.7,...,...,...,...,...,...,...,...,...,...,...,...,...,...
84,Carbon steel,Forgings,SA-350,LF1,K03009,1,...,1,1,415,205,NP,371,538,343,CS-2,"G10, T2",118,118,118,118,118,118,114,107,104,101,97.8,89.1,75.4,62.6,45.5,31.6,21.9,12.7,...,...,...,...,...,...,...,...,...,...,...,...,...,...
85,Carbon steel,Castings,SA-352,LCA,J02504,...,...,1,1,415,205,NP,371,NP,NP,CS-2,G17,118,118,118,118,118,118,114,107,104,101,97.8,...,...,...,...,...,...,...,...,...,...,...,...,...,...,...,...,...,...,...,...,...
86,Carbon steel,Cast pipe,SA-660,WCA,J02504,...,...,1,1,415,205,538,371,NP,NP,CS-2,"G1, G10, G17, S1, T2",118,118,118,118,118,118,114,107,104,101,97.8,89.1,75.4,62.6,45.5,31.6,21.9,12.7,...,...,...,...,...,...,...,...,...,...,...,...,...,...
87,Carbon steel,Bar,SA-675,60,...,...,...,1,1,415,205,454,371 (SPT),NP,NP,CS-2,"G10, G15, S1, T2",118,118,118,118,118,118,114,107,104,101,97.8,89.1,75.4,62.6,45.5,...,...,...,...,...,...,...,...,...,...,...,...,...,...,...,...,...
88,Carbon steel,Bar,SA-675,60,...,...,...,1,1,415,205,NP,343 (Cl. 3 only),482,343,CS-2,"G10, G22, T2",118,118,118,118,118,118,114,107,104,101,97.8,89.1,75.4,62.6,45.5,31.6,...,...,...,...,...,...,...,...,...,...,...,...,...,...,...,...
89,Carbon steel,Forgings,SA-765,I,K03046,...,...,1,1,415,205,NP,NP,538,343,CS-2,"G10, T2",118,118,118,118,118,118,114,107,104,101,97.8,89.1,75.4,62.6,45.5,31.6,21.9,12.7,...,...,...,...,...,...,...,...,...,...,...,...,...,...
90,Carbon steel,Plate,SA-515,60,K02401,...,...,1,1,415,220,538,371,538,343,CS-2,"G10, S1, T2",118,118,118,118,118,118,118,115,112,108,104,88.9,75.3,62.7,45.5,31.6,21.9,12.7,...,...,...,...,...,...,...,...,...,...,...,...,...,...
91,Carbon steel,Plate,SA-516,60,K02100,...,...,1,1,415,220,454,371,538,343,CS-2,"G10, S1, T2",118,118,118,118,118,118,118,115,112,108,104,88.9,75.3,62.7,45.5,31.6,21.9,12.7,...,...,...,...,...,...,...,...,...,...,...,...,...,...
92,Carbon steel,Wld. pipe,SA-671,CB60,K02401,...,...,1,1,415,220,NP,371,NP,NP,CS-2,"S6, W10, W12",118,118,118,118,118,118,118,115,112,108,104,...,...,...,...,...,...,...,...,...,...,...,...,...,...,...,...,...,...,...,...,...
93,Carbon steel,Wld. pipe,SA-671,CC60,K02100,...,...,1,1,415,220,NP,371,NP,NP,CS-2,"S6, W10, W12",118,118,118,118,118,118,118,115,112,108,104,...,...,...,...,...,...,...,...,...,...,...,...,...,...,...,...,...,...,...,...,...
94,Carbon steel,Wld. pipe,SA-671,CE60,K02402,...,...,1,1,415,220,NP,371,NP,NP,CS-2,"S6, W10, W12",118,118,118,118,118,118,118,115,112,108,104,...,...,...,...,...,...,...,...,...,...,...,...,...,...,...,...,...,...,...,...,...
95,Carbon steel,Wld. pipe,SA-672,B60,K02401,...,...,1,1,415,220,NP,371,NP,NP,CS-2,"S6, W10, W12",118,118,118,118,118,118,118,115,112,108,104,...,...,...,...,...,...,...,...,...,...,...,...,...,...,...,...,...,...,...,...,...
96,Carbon steel,Wld. pipe,SA-672,C60,K02100,...,...,1,1,415,220,NP,371,NP,NP,CS-2,"S6, W10, W12",118,118,118,118,118,118,118,115,112,108,104,...,...,...,...,...,...,...,...,...,...,...,...,...,...,...,...,...,...,...,...,...
97,Carbon steel,Wld. pipe,SA-672,E60,K02402,...,...,1,1,415,220,NP,371,NP,NP,CS-2,"S6, W10, W12",118,118,118,118,118,118,118,115,112,108,104,...,...,...,...,...,...,...,...,...,...,...,...,...,...,...,...,...,...,...,...,...
98,Carbon steel,Wld. pipe,SA-134,A283D,K02702,...,...,1,1,415,230,NP,149 (Cl. 3 only),NP,NP,CS-2,W12,118,118,118,118,118,...,...,...,...,...,...,...,...,...,...,...,...,...,...,...,...,...,...,...,...,...,...,...,...,...,...,...
99,Carbon steel,Plate,SA-283,D,K02702,...,...,1,1,415,230,NP,149 (Cl. 3 only),343,343,CS-2,...,118,118,118,118,118,118,118,118,115,111,...,...,...,...,...,...,...,...,...,...,...,...,...,...,...,...,...,...,...,...,...,...
100,Carbon steel,Wld. pipe,SA-53,E/B,K03005,...,...,1,1,415,240,482,149 (Cl. 3 only),NP,NP,CS-2,"G10, S1, T1, W12, W13",118,118,118,118,118,118,118,118,118,117,105,88.9,75.3,62.7,45.5,31.6,...,...,...,...,...,...,...,...,...,...,...,...,...,...,...,...
101,Carbon steel,Wld. pipe,SA-53,E/B,K03005,...,...,1,1,415,240,482,NP,482,343,CS-2,"G10, G24, S1, T1, W6",101,101,101,101,101,101,101,101,101,99.7,89.7,75.9,64.1,53.3,38.6,26.8,...,...,...,...,...,...,...,...,...,...,...,...,...,...,...,... 
102,Carbon steel,Smls. pipe,SA-53,S/B,K03005,...,...,1,1,415,240,482,149 (Cl. 3 only),NP,NP,CS-2,"G10, S1, T1",118,118,118,118,118,118,118,118,118,117,105,88.9,75.3,62.7,45.5,31.6,...,...,...,...,...,...,...,...,...,...,...,...,...,...,...,...
103,Carbon steel,Smls. pipe,SA-53,S/B,K03005,...,...,1,1,415,240,NP,371 (SPT),482,343,CS-2,"G10, T1",118,118,118,118,118,118,118,118,118,117,105,88.9,75.3,62.7,45.5,31.6,...,...,...,...,...,...,...,...,...,...,...,...,...,...,...,...
104,Carbon steel,Smls. pipe,SA-106,B,K03006,...,...,1,1,415,240,538,371,538,343,CS-2,"G10, S1, T1",118,118,118,118,118,118,118,118,118,117,105,88.9,75.3,62.7,45.5,31.6,21.9,12.7,...,...,...,...,...,...,...,...,...,...,...,...,...,...
105,Carbon steel,Wld. pipe,SA-135,B,...,...,...,1,1,415,240,NP,NP,482,343,CS-2,"G24, T1, W6",101,101,101,101,101,101,101,101,101,99.7,89.7,75.9,64.1,53.3,38.6,26.8,...,...,...,...,...,...,...,...,...,...,...,...,...,...,...,...
106,Carbon steel,Smls. & wld. fittings,SA-234,WPB,K03006,...,...,1,1,415,240,538,371,538,343,CS-2,"G10, S1, T1",118,118,118,118,118,118,118,118,118,117,105,88.9,75.3,62.7,45.5,31.6,21.9,12.7,...,...,...,...,...,...,...,...,...,...,...,...,...,...
107,Carbon steel,Smls. & wld. pipe,SA-333,6,K03006,...,...,1,1,415,240,371,371,538,343,CS-2,"G10, T1, W12, W13, W14",118,118,118,118,118,118,118,118,118,117,105,88.9,75.3,62.7,45.5,31.6,21.9,12.7,...,...,...,...,...,...,...,...,...,...,...,...,...,...
108,Carbon steel,Wld. pipe,SA-333,6,K03006,...,...,1,1,415,240,371,NP,NP,NP,CS-2,T1,101,101,101,101,101,101,101,101,101,99.7,89.7,...,...,...,...,...,...,...,...,...,...,...,...,...,...,...,...,...,...,...,...,...
109,Carbon steel,Smls. & wld. tube,SA-334,6,K03006,...,...,1,1,415,240,NP,371,343,343,CS-2,"T1, W12, W14",118,118,118,118,118,118,118,118,118,117,105,...,...,...,...,...,...,...,...,...,...,...,...,...,...,...,...,...,...,...,...,...
110,Carbon steel,Wld. tube,SA-334,6,K03006,...,...,1,1,415,240,NP,NP,343,343,CS-2,"G24, W6",101,101,101,101,101,101,101,101,101,101,...,...,...,...,...,...,...,...,...,...,...,...,...,...,...,...,...,...,...,...,...,...
111,Carbon steel,Forged pipe,SA-369,FPB,K03006,...,...,1,1,415,240,538,NP,NP,NP,CS-2,"G10, S1, T1",118,118,118,118,118,118,118,118,118,117,105,88.9,75.3,62.7,45.5,31.6,21.9,12.7,...,...,...,...,...,...,...,...,...,...,...,...,...,...
112,Carbon steel,Forgings,SA-372,A,K03002,...,...,1,1,415,240,NP,NP,343,343,CS-2,...,118,118,118,118,118,118,118,118,118,118,...,...,...,...,...,...,...,...,...,...,...,...,...,...,...,...,...,...,...,...,...,...
113,Carbon steel,Sheet,SA-414,D,K02505,...,...,1,1,415,240,NP,NP,482,343,CS-2,"G10, T1",118,118,118,118,118,118,118,118,118,117,105,88.9,75.3,62.7,45.5,31.6,...,...,...,...,...,...,...,...,...,...,...,...,...,...,...,...
114,Carbon steel,Smls. & wld. fittings,SA-420,WPL6,...,...,...,1,1,415,240,NP,371,454,343,CS-2,"G10, T1, W14",118,118,118,118,118,118,118,118,118,117,105,88.9,75.3,62.7,45.5,...,...,...,...,...,...,...,...,...,...,...,...,...,...,...,...,...
115,Carbon steel,Smls. pipe,SA-524,I,K02104,...,...,1,1,415,240,NP,NP,538,343,CS-2,"G10, T1",118,118,118,118,118,118,118,118,118,117,105,88.9,75.3,62.7,45.5,31.6,21.9,12.7,...,...,...,...,...,...,...,...,...,...,...,...,...,...
116,Carbon steel,Bar,SA-696,B,K03200,...,...,1,1,415,240,NP,371,NP,NP,CS-2,T1,118,118,118,118,118,118,118,118,118,117,105,...,...,...,...,...,...,...,...,...,...,...,...,...,...,...,...,...,...,...,...,...
117,Carbon steel,Forgings,SA-727,...,K02506,...,...,1,1,415,250,NP,371,538,343,CS-2,"G10, T1",118,118,118,118,118,118,118,118,118,117,105,88.9,75.3,62.7,45.5,31.6,21.9,12.7,...,...,...,...,...,...,...,...,...,...,...,...,...,...
118,Carbon steel,Wld. tube,SA-178,C,K03503,...,...,1,1,415,255,538,NP,NP,NP,CS-2,"G4, G10, S1, T2",118,118,118,118,118,118,118,118,118,117,105,88.9,75.2,63.2,40.5,26.2,18.8,10.5,...,...,...,...,...,...,...,...,...,...,...,...,...,...
119,Carbon steel,Wld. tube,SA-178,C,K03503,...,...,1,1,415,255,538,371,NP,NP,CS-2,"G10, S1, T1, W13",118,118,118,118,118,118,118,118,118,117,105,88.9,75.3,62.7,45.5,31.6,21.9,12.7,...,...,...,...,...,...,...,...,...,...,...,...,...,...
120,Carbon steel,Wld. tube,SA-178,C,K03503,...,...,1,1,415,255,538,NP,538,343,CS-2,"G10, G24, S1, T2, W6",101,101,101,101,101,101,101,101,101,99.7,89.7,75.9,64.1,53.3,38.6,26.8,18.6,10.5,...,...,...,...,...,...,...,...,...,...,...,...,...,... 
121,Carbon steel,Smls. tube,SA-210,A-1,K02707,...,...,1,1,415,255,538,371,538,343,CS-2,"G10, S1, T1",118,118,118,118,118,118,118,118,118,117,105,88.9,75.3,62.7,45.5,31.6,21.9,12.7,...,...,...,...,...,...,...,...,...,...,...,...,...,...
122,Carbon steel,Smls. tube,SA-556,B2,K02707,...,...,1,1,415,255,NP,NP,538,343,CS-2,"G10, T1",118,118,118,118,118,118,118,118,118,117,105,88.9,75.3,62.7,45.5,31.6,21.9,12.7,...,...,...,...,...,...,...,...,...,...,...,...,...,...
123,...,...,...,...,...,...,...,...,...,...,...,...,...,...,...,...,...,...,...,...,...,...,...,...,...,...,...,...,...,...,...,...,...,...,...,...,...,...,...,...,...,...,...,...,...,...,...,...,... 
124,Carbon steel,"Plate, bar",SA/CSA-G40.21,38W,...,...,...,1,1,415,260,NP,NP,343,343,CS-2,...,118,118,118,118,118,118,118,118,118,118,...,...,...,...,...,...,...,...,...,...,...,...,...,...,...,...,...,...,...,...,...,...
125,Carbon steel,"Plate, sheet, bar",SA-572,42,...,...,t <=150,...,...,415,290,NP,NP,316,316,CS-3,...,118,118,118,118,118,118,118,118,118,...,...,...,...,...,...,...,...,...,...,...,...,...,...,...,...,...,...,...,...,...,...,...
126,Carbon steel,"Sheet, strip",SA-1011,45,HSLAS,1,...,...,...,410,310,NP,NP,316,316,CS-3,...,118,118,118,118,118,118,118,118,118,...,...,...,...,...,...,...,...,...,...,...,...,...,...,...,...,...,...,...,...,...,...,...
127,Carbon steel,"Sheet, strip",SA-1011,45,SS,...,t <=6,...,...,410,310,NP,NP,316,316,CS-3,...,118,118,118,118,118,118,118,118,118,...,...,...,...,...,...,...,...,...,...,...,...,...,...,...,...,...,...,...,...,...,...,...
128,Carbon steel,"Sheet, strip",SA-1011,50,HSLAS,2,...,...,...,410,340,NP,NP,316,316,CS-3,...,118,118,118,118,118,118,118,118,118,...,...,...,...,...,...,...,...,...,...,...,...,...,...,...,...,...,...,...,...,...,...,...
129,Carbon steel,Plate,SA/AS 1548,PT430N,...,Normalized,<=150,1,1,430,...,538,NP,538,NP,CS-2,"G10, G18, S1, T1",123,123,123,123,123,123,123,123,123,123,114,95,79.6,63.2,45.3,31.7,21.9,12.7,...,...,...,...,...,...,...,...,...,...,...,...,...,...
130,Carbon steel,Plate,SA/AS 1548,PT430NR,...,Norm. rld.,<=150,1,1,430,...,538,NP,538,NP,CS-2,"G10, G18, S1, T1",123,123,123,123,123,123,123,123,123,123,114,95,79.6,63.2,45.3,31.7,21.9,12.7,...,...,...,...,...,...,...,...,...,...,...,...,...,...
131,Carbon steel,Plate,SA/EN 10028-2,P295GH,...,...,150 < t <=250,1,1,430,220,454,NP,538,NP,CS-2,"G10, S1, T2",123,123,123,123,123,123,121,114,111,108,105,96.2,79.1,62.1,46,32.1,21.2,14.4,...,...,...,...,...,...,...,...,...,...,...,...,...,...
132,Carbon steel,Plate,SA/EN 10028-2,P295GH,...,...,100 < t <=150,1,1,440,235,454,NP,538,NP,CS-2,"G10, S1, T2",126,126,126,126,126,126,126,122,119,115,112,96.2,79.1,62.1,46,32.1,21.2,14.4,...,...,...,...,...,...,...,...,...,...,...,...,...,...
133,Carbon steel,Bar,SA-675,65,...,...,...,1,1,450,225,454,343 (Cl. 3 only),538,343,CS-2,"G10, G15, G22, S1, T2",128,128,128,128,128,128,123,117,113,110,106,95.2,79.6,63.8,39.2,30.1,22.4,12.5,...,...,...,...,...,...,...,...,...,...,...,...,...,...
134,Carbon steel,Castings,SA-352,LCB,J03003,...,...,1,1,450,240,NP,371,343,343,CS-2,"G1, G17",128,128,128,128,128,128,128,125,122,118,114,...,...,...,...,...,...,...,...,...,...,...,...,...,...,...,...,...,...,...,...,...
135,Carbon steel,Plate,SA-515,65,K02800,...,...,1,1,450,240,538,371,538,343,CS-2,"G10, S1, T2",128,128,128,128,128,128,128,125,122,118,114,95,79.6,63.2,45.3,31.7,21.9,12.7,...,...,...,...,...,...,...,...,...,...,...,...,...,...
136,Carbon steel,Plate,SA-516,65,K02403,...,...,1,1,450,240,454,371,538,343,CS-2,"G10, S1, T2",128,128,128,128,128,128,128,125,122,118,114,95,79.6,63.2,45.3,31.7,21.9,12.7,...,...,...,...,...,...,...,...,...,...,...,...,...,...
137,Carbon steel,Wld. pipe,SA-671,CB65,K02800,...,...,1,1,450,240,NP,371,NP,NP,CS-2,"S6, W10, W12",128,128,128,128,128,128,128,125,122,118,114,...,...,...,...,...,...,...,...,...,...,...,...,...,...,...,...,...,...,...,...,...
138,Carbon steel,Wld. pipe,SA-671,CC65,K02403,...,...,1,1,450,240,NP,371,NP,NP,CS-2,"S6, W10, W12",128,128,128,128,128,128,128,125,122,118,114,...,...,...,...,...,...,...,...,...,...,...,...,...,...,...,...,...,...,...,...,...
139,Carbon steel,Wld. pipe,SA-672,B65,K02800,...,...,1,1,450,240,NP,371,NP,NP,CS-2,"S6, W10, W12",128,128,128,128,128,128,128,125,122,118,114,...,...,...,...,...,...,...,...,...,...,...,...,...,...,...,...,...,...,...,...,...
140,Carbon steel,Wld. pipe,SA-672,C65,K02403,...,...,1,1,450,240,NP,371,NP,NP,CS-2,"S6, W10, W12",128,128,128,128,128,128,128,125,122,118,114,...,...,...,...,...,...,...,...,...,...,...,...,...,...,...,...,...,...,...,...,...
141,Carbon steel,Sheet,SA-414,E,K02704,...,...,1,1,450,260,NP,NP,482,343,CS-2,"G10, T1",128,128,128,128,128,128,128,128,128,127,114,95.1,79.6,63.1,45.7,28.3,...,...,...,...,...,...,...,...,...,...,...,...,...,...,...,...
142,Carbon steel,Plate,SA-662,B,K02203,...,...,1,1,450,275,NP,NP,371,343,CS-2,T1,128,128,128,128,128,128,128,128,128,127,114,...,...,...,...,...,...,...,...,...,...,...,...,...,...,...,...,...,...,...,...,...
143,Carbon steel,Plate,SA-537,...,K12437,1,65 < t <=100,1,2,450,310,NP,371,343,343,CS-2,T1,128,128,128,128,128,128,128,128,128,127,114,...,...,...,...,...,...,...,...,...,...,...,...,...,...,...,...,...,...,...,...,...
144,Carbon steel,Wld. pipe,SA-691,CMSH-70,K12437,...,65 < t <=100,1,2,450,310,NP,371,NP,NP,CS-2,"G26, T1, W10, W12",128,128,128,128,128,128,128,128,128,127,114,...,...,...,...,...,...,...,...,...,...,...,...,...,...,...,...,...,...,...,...,...
145,Carbon steel,"Plate, bar",SA/CSA-G40.21,44W,...,...,t <=200,1,1,450,...,343,NP,343,343,CS-2,G18,128,128,128,128,128,128,128,128,128,128,...,...,...,...,...,...,...,...,...,...,...,...,...,...,...,...,...,...,...,...,...,...
146,Carbon steel,"Plate, bar",SA/CSA-G40.21,50W,...,...,t <=150,1,1,450,...,343,NP,343,343,CS-2,G18,128,128,128,128,128,128,128,128,128,128,...,...,...,...,...,...,...,...,...,...,...,...,...,...,...,...,...,...,...,...,...,...
147,Carbon steel,"Plate, sheet, bar",SA-572,50,...,...,t <=100,...,...,450,345,NP,NP,316,316,CS-3,...,128,128,128,128,128,128,128,128,128,127,...,...,...,...,...,...,...,...,...,...,...,...,...,...,...,...,...,...,...,...,...,...
148,Carbon steel,Round bar,SA-572,50,...,...,t <=275,...,...,450,345,NP,NP,316,316,CS-3,...,128,128,128,128,128,128,128,128,128,127,...,...,...,...,...,...,...,...,...,...,...,...,...,...,...,...,...,...,...,...,...,...
149,Carbon steel,"Sheet, strip",SA-1011,50,SS,...,t <=6,...,...,450,340,NP,NP,316,316,CS-3,...,128,128,128,128,128,128,128,128,128,127,...,...,...,...,...,...,...,...,...,...,...,...,...,...,...,...,...,...,...,...,...,...
150,Carbon steel,"Sheet, strip",SA-1011,50,HSLAS,1,...,...,...,450,340,NP,NP,316,316,CS-3,...,128,128,128,128,128,128,128,128,128,127,...,...,...,...,...,...,...,...,...,...,...,...,...,...,...,...,...,...,...,...,...,...
151,Carbon steel,"Sheet, strip",SA-1011,55,HSLAS,2,...,...,...,450,380,NP,NP,316,316,CS-3,...,128,128,128,128,128,128,128,128,128,127,...,...,...,...,...,...,...,...,...,...,...,...,...,...,...,...,...,...,...,...,...,...
152,Carbon steel,Plate,SA/AS 1548,PT460N,...,Normalized,<=150,1,1,460,...,538,NP,538,NP,CS-2,"G10, G18, S1, T1",131,131,131,131,131,131,131,131,131,129,114,95.1,79.6,63.2,45.3,31.7,21.9,12.7,...,...,...,...,...,...,...,...,...,...,...,...,...,...
153,Carbon steel,Plate,SA/AS 1548,PT460NR,...,Norm. rld.,<=150,1,1,460,...,538,NP,538,NP,CS-2,"G10, G18, S1, T1",131,131,131,131,131,131,131,131,131,129,114,95.1,79.6,63.2,45.3,31.7,21.9,12.7,...,...,...,...,...,...,...,...,...,...,...,...,...,...
154,Carbon steel,Forgings,SA/EN 10222-2,P280GH,...,"N, NT, or QT",35 < t <=160,1,1,460,255,538,NP,538,NP,CS-2,"G10, S1, T2",131,131,131,131,131,131,131,131,128,124,120,101,83.9,67,51.1,33.6,21.3,12.9,...,...,...,...,...,...,...,...,...,...,...,...,...,... 
155,Carbon steel,Plate,SA/EN 10028-2,P295GH,...,...,60 < t <=100,1,1,460,260,454,NP,538,NP,CS-2,"G10, S1, T1",131,131,131,131,131,131,131,131,131,127,112,96.2,79.1,62.1,46,32.1,21.2,14.4,...,...,...,...,...,...,...,...,...,...,...,...,...,...
156,Carbon steel,Plate,SA/EN 10028-2,P295GH,...,...,<=60,1,1,460,...,454,NP,538,343,CS-2,"G10, G18, S1, T1",131,131,131,131,131,131,131,131,131,127,112,96.2,79.1,62.1,46,32.1,21.2,14.4,...,...,...,...,...,...,...,...,...,...,...,...,...,...
157,Carbon steel,Forgings,SA/EN 10222-2,P280GH,...,"N, NT, or QT",t <=35,1,1,460,280,538,NP,538,NP,CS-2,"G10, S1, T2",131,131,131,131,131,131,131,131,131,131,131,101,83.9,67,51.1,33.6,21.3,12.9,...,...,...,...,...,...,...,...,...,...,...,...,...,... 
158,Carbon steel,Plate,SA/GB 713,Q345R,...,...,150 < t <=250,1,2,470,265,427,NP,427,NP,CS-2,T1,134,134,134,134,134,134,134,134,134,130,123,101,83.8,67.1,...,...,...,...,...,...,...,...,...,...,...,...,...,...,...,...,...,...
159,Carbon steel,Plate,SA/EN 10028-2,P355GH,...,...,150 < t <=250,1,2,470,280,454,NP,538,NP,CS-2,"G10, S1, T1",134,134,134,134,134,134,134,134,134,134,123,101,83.8,67.1,51,33.6,21.3,12.9,...,...,...,...,...,...,...,...,...,...,...,...,...,...
160,Carbon steel,Plate,SA/GB 713,Q345R,...,...,100 < t <=150,1,2,480,285,427,NP,427,NP,CS-2,T1,137,137,137,137,137,137,137,137,137,137,123,101,83.8,67.1,...,...,...,...,...,...,...,...,...,...,...,...,...,...,...,...,...,...
161,Carbon steel,Plate,SA/EN 10028-2,P355GH,...,...,100 < t <=150,1,2,480,295,454,NP,538,NP,CS-2,"G10, S1, T1",137,137,137,137,137,137,137,137,137,137,123,101,83.8,67.1,51,33.6,21.3,12.9,...,...,...,...,...,...,...,...,...,...,...,...,...,...
162,Carbon steel,Plate,SA-455,...,K03300,...,15 < t <=20,1,2,485,240,NP,204 (Cl. 3 only),343,343,CS-2,...,138,138,138,138,138,137,132,126,122,119,...,...,...,...,...,...,...,...,...,...,...,...,...,...,...,...,...,...,...,...,...,...
163,Carbon steel,Bar,SA-675,70,...,...,...,1,2,485,240,454,343 (Cl. 3 only),538,343,CS-2,"G10, G15, G22, S1, T2",138,138,138,138,138,137,132,126,122,119,114,101,83.9,67,51.1,33.6,21.3,12.9,...,...,...,...,...,...,...,...,...,...,...,...,...,...
164,Carbon steel,Forgings,SA-105,...,K03504,...,...,1,2,485,250,538,371,538,343,CS-2,"G10, S1, T2",138,138,138,138,138,138,136,129,125,122,117,101,83.9,67,51.1,33.6,21.3,12.9,...,...,...,...,...,...,...,...,...,...,...,...,...,...
165,Carbon steel,Forgings,SA-181,...,K03502,70,...,1,2,485,250,538,371,538,343,CS-2,"G10, S1, T2",138,138,138,138,138,138,136,129,125,122,117,101,83.9,67,51.1,33.6,21.3,12.9,...,...,...,...,...,...,...,...,...,...,...,...,...,...
166,Carbon steel,Castings,SA-216,WCB,J03002,...,...,1,2,485,250,538,371,538,343,CS-2,"G1, G10, G17, S1, T2",138,138,138,138,138,138,136,129,125,122,117,101,83.9,67,51.1,33.6,21.3,12.9,...,...,...,...,...,...,...,...,...,...,...,...,...,...
167,Carbon steel,Forgings,SA-266,2,K03506,...,...,1,2,485,250,538,371,538,343,CS-2,"G10, S1, T2",138,138,138,138,138,138,136,129,125,122,117,101,83.9,67,51.1,33.6,21.3,12.9,...,...,...,...,...,...,...,...,...,...,...,...,...,...
168,Carbon steel,Forgings,SA-266,4,K03017,...,...,1,2,485,250,NP,NP,538,343,CS-2,"G10, T2",138,138,138,138,138,138,136,129,125,122,117,101,83.9,67,51.1,33.6,21.3,12.9,...,...,...,...,...,...,...,...,...,...,...,...,...,...
169,Carbon steel,Forgings,SA-350,LF2,K03011,1,...,1,2,485,250,454,371,538,343,CS-2,"G10, T2",138,138,138,138,138,138,136,129,125,122,117,101,83.9,67,51.1,33.6,21.3,12.9,...,...,...,...,...,...,...,...,...,...,...,...,...,...
170,Carbon steel,Forgings,SA-350,LF2,K03011,2,...,1,2,485,250,454,371,538,343,CS-2,"G10, T2",138,138,138,138,138,138,136,129,125,122,117,101,83.9,67,51.1,33.6,21.3,12.9,...,...,...,...,...,...,...,...,...,...,...,...,...,...
