Repository: hoppalot22/PDFTableExtract-ASME

File: 59B63A10 (part 2 of 11)
Line No.,Nominal Composition,Product Form,Spec. No.,Type/Grade,Alloy Desig./UNS No.,Class/Condition/Temper,Size/Thickness (mm),P-No.,Group No.,Min. Tensile Strength (MPa),Min. Yield Strength (MPa),I,III,VIII-1,XII,External Pressure Chart No.,Notes,40,65,100,125,150,200,250,300,325,350,375,400,425,450,475,500,525,550,575,600,625,650,675,700,725,750,775,800,825,850,875,900
171,Carbon steel,Forgings,SA-508,1,K13502,...,...,1,2,485,250,NP,371,538,343,CS-2,"G10, T2",138,138,138,138,138,138,136,129,125,122,117,101,83.9,67,51.1,33.6,21.3,12.9,...,...,...,...,...,...,...,...,...,...,...,...,...,...
172,Carbon steel,Forgings,SA-508,1A,K13502,...,...,1,2,485,250,NP,371,538,343,CS-2,"G10, T2",138,138,138,138,138,138,136,129,125,122,117,101,83.9,67,51.1,33.6,21.3,12.9,...,...,...,...,...,...,...,...,...,...,...,...,...,...
173,Carbon steel,Forgings,SA-541,1,K03506,...,...,1,2,485,250,NP,371,538,343,CS-2,"G10, T2",138,138,138,138,138,138,136,129,125,122,117,101,83.9,67,51.1,33.6,21.3,12.9,...,...,...,...,...,...,...,...,...,...,...,...,...,...
174,Carbon steel,Forgings,SA-541,1A,K03020,...,...,1,2,485,250,NP,371,538,343,CS-2,"G10, T2",138,138,138,138,138,138,136,129,125,122,117,101,83.9,67,51.1,33.6,21.3,12.9,...,...,...,...,...,...,...,...,...,...,...,...,...,...
175,Carbon steel,Cast pipe,SA-660,WCB,J03003,...,...,1,2,485,250,538,371,NP,NP,CS-2,"G1, G10, G17, S1, T2",138,138,138,138,138,138,136,129,125,122,117,101,83.9,67,51.1,33.6,21.3,12.9,...,...,...,...,...,...,...,...,...,...,...,...,...,...
176,Carbon steel,Forgings,SA-765,II,K03047,...,...,1,2,485,250,NP,NP,538,343,CS-2,"G10, T2",138,138,138,138,138,138,136,129,125,122,117,101,83.9,67,51.1,33.6,21.3,12.9,...,...,...,...,...,...,...,...,...,...,...,...,...,...
177,Carbon steel,Plate,SA-515,70,K03101,...,...,1,2,485,260,538,371,538,343,CS-2,"G10, S1, T2",138,138,138,138,138,138,138,136,132,128,123,101,83.8,67.1,51,33.6,21.3,12.9,...,...,...,...,...,...,...,...,...,...,...,...,...,...
178,Carbon steel,Plate,SA-516,70,K02700,...,...,1,2,485,260,454,371,538,343,CS-2,"G10, S1, T2",138,138,138,138,138,138,138,136,132,128,123,101,83.8,67.1,51,33.6,21.3,12.9,...,...,...,...,...,...,...,...,...,...,...,...,...,...
179,Carbon steel,Wld. pipe,SA-671,CB70,K03101,...,...,1,2,485,260,NP,371,NP,NP,CS-2,"S5, W10, W12",138,138,138,138,138,138,138,136,132,128,123,...,...,...,...,...,...,...,...,...,...,...,...,...,...,...,...,...,...,...,...,...
180,Carbon steel,Wld. pipe,SA-671,CC70,K02700,...,...,1,2,485,260,NP,371,NP,NP,CS-2,"S6, W10, W12",138,138,138,138,138,138,138,136,132,128,123,...,...,...,...,...,...,...,...,...,...,...,...,...,...,...,...,...,...,...,...,...
181,Carbon steel,Wld. pipe,SA-672,B70,K03101,...,...,1,2,485,260,NP,371,NP,NP,CS-2,"S5, W10, W12",138,138,138,138,138,138,138,136,132,128,123,...,...,...,...,...,...,...,...,...,...,...,...,...,...,...,...,...,...,...,...,...
182,Carbon steel,Wld. pipe,SA-672,C70,K02700,...,...,1,2,485,260,NP,371,NP,NP,CS-2,"S6, W10, W12",138,138,138,138,138,138,138,136,132,128,123,...,...,...,...,...,...,...,...,...,...,...,...,...,...,...,...,...,...,...,...,...
183,Carbon steel,Plate,SA/JIS G3118,SGV480,...,...,...,1,2,485,260,454,NP,NP,NP,CS-2,"G10, S1, T2",138,138,138,138,138,138,138,136,132,128,123,101,83.8,67.1,51,...,...,...,...,...,...,...,...,...,...,...,...,...,...,...,...,...
184,Carbon steel,Smls. pipe,SA-106,C,K03501,...,...,1,2,485,275,538,371,538,343,CS-2,"G10, S1, T1",138,138,138,138,138,138,138,138,138,135,123,101,83.8,67,51,33.6,21.3,12.9,...,...,...,...,...,...,...,...,...,...,...,...,...,...
185,Carbon steel,Wld. tube,SA-178,D,...,...,...,1,2,485,275,538,NP,NP,NP,CS-2,"G10, S1, T1, W13",138,138,138,138,138,138,138,138,138,135,123,101,83.8,67,51,33.6,21.3,12.9,...,...,...,...,...,...,...,...,...,...,...,...,...,...
186,Carbon steel,Wld. tube,SA-178,D,...,...,...,1,2,485,275,538,NP,NP,NP,CS-2,"G4, G10, S1, T4",138,138,138,138,138,138,138,138,138,135,123,101,83.7,67.6,45.5,27.9,18.3,10.6,...,...,...,...,...,...,...,...,...,...,...,...,...,...
187,Carbon steel,Wld. tube,SA-178,D,...,...,...,1,2,485,275,538,NP,NP,NP,CS-2,"G10, G24, S1, T2",117,117,117,117,117,117,117,117,117,115,104,86.1,71.3,56.9,43.4,28.6,18.1,10.7,...,...,...,...,...,...,...,...,...,...,...,...,...,... 
188,Carbon steel,Smls. tube,SA-210,C,K03501,...,...,1,2,485,275,538,NP,538,343,CS-2,"G10, S1, T1",138,138,138,138,138,138,138,138,138,135,123,101,83.8,67,51,33.6,21.3,12.9,...,...,...,...,...,...,...,...,...,...,...,...,...,...
189,Carbon steel,Castings,SA-216,WCC,J02503,...,...,1,2,485,275,538,371,538,343,CS-2,"G1, G10, G17, S1, T1",138,138,138,138,138,138,138,138,138,135,123,101,83.8,67,51,33.6,21.3,12.9,...,...,...,...,...,...,...,...,...,...,...,...,...,...
190,Carbon steel,Smls. & wld. fittings,SA-234,WPC,K03501,...,...,1,2,485,275,427,371,427,343,CS-2,"G10, T1, W14",138,138,138,138,138,138,138,138,138,135,123,101,83.8,67,...,...,...,...,...,...,...,...,...,...,...,...,...,...,...,...,...,...
191,Carbon steel,Castings,SA-352,LCC,J02505,...,...,1,2,485,275,NP,371,NP,NP,CS-2,"G17, T1",138,138,138,138,138,138,138,138,138,135,123,...,...,...,...,...,...,...,...,...,...,...,...,...,...,...,...,...,...,...,...,...
192,Carbon steel,Castings,SA-487,16,...,A,...,1,2,485,275,NP,371,NP,NP,CS-2,...,138,138,137,133,129,125,123,123,123,123,123,...,...,...,...,...,...,...,...,...,...,...,...,...,...,...,...,...,...,...,...,...
193,Carbon steel,Plate,SA-537,...,K12437,3,100 < t <=150,1,3,485,275,NP,NP,371,343,CS-2,"G23, W11",138,138,138,137,136,135,131,126,123,121,118,...,...,...,...,...,...,...,...,...,...,...,...,...,...,...,...,...,...,...,...,...
194,Carbon steel,Smls. tube,SA-556,C2,K03006,...,...,1,2,485,275,NP,NP,427,343,CS-2,"G10, T1",138,138,138,138,138,138,138,138,138,135,123,101,83.8,67,...,...,...,...,...,...,...,...,...,...,...,...,...,...,...,...,...,...
195,...,...,...,...,...,...,...,...,...,...,...,...,...,...,...,...,...,...,...,...,...,...,...,...,...,...,...,...,...,...,...,...,...,...,...,...,...,...,...,...,...,...,...,...,...,...,...,...,... 
196,Carbon steel,Cast pipe,SA-660,WCC,J02505,...,...,1,2,485,275,538,371,NP,NP,CS-2,"G1, G10, G17, S1, T1",138,138,138,138,138,138,138,138,138,135,123,101,83.8,67,51,33.6,21.3,12.9,...,...,...,...,...,...,...,...,...,...,...,...,...,...
197,Carbon steel,Bar,SA-696,C,K03200,...,...,1,2,485,275,NP,371,NP,NP,CS-2,T1,138,138,138,138,138,138,138,138,138,135,123,...,...,...,...,...,...,...,...,...,...,...,...,...,...,...,...,...,...,...,...,...
198,Carbon steel,Sheet,SA-414,F,K03102,...,...,1,2,485,290,NP,NP,482,343,CS-2,"G10, T1",138,138,138,138,138,138,138,138,138,137,123,101,83.8,67.1,50.8,34.7,...,...,...,...,...,...,...,...,...,...,...,...,...,...,...,...
199,Carbon steel,Plate,SA-662,C,K02007,...,...,1,2,485,295,NP,NP,371,343,CS-3,T1,138,138,138,138,138,138,138,138,138,137,123,...,...,...,...,...,...,...,...,...,...,...,...,...,...,...,...,...,...,...,...,...
200,Carbon steel,Plate,SA-537,...,K12437,2,100 < t <=150,1,3,485,315,NP,371,371,343,CS-3,"G23, T1, W11",138,138,138,137,136,134,134,134,134,133,125,...,...,...,...,...,...,...,...,...,...,...,...,...,...,...,...,...,...,...,...,...
201,Carbon steel,Plate,SA-738,C,K02008,...,100 < t <=150,1,3,485,315,NP,343,343,343,CS-3,"G23, W11",138,138,138,137,136,134,134,134,134,133,...,...,...,...,...,...,...,...,...,...,...,...,...,...,...,...,...,...,...,...,...,...
202,Carbon steel,Plate,SA-537,...,K12437,1,<=65,1,2,485,345,NP,371,343,343,CS-3,"G23, T1",138,138,138,137,136,134,134,134,134,133,125,...,...,...,...,...,...,...,...,...,...,...,...,...,...,...,...,...,...,...,...,...
203,Carbon steel,Wld. pipe,SA-671,CD70,K12437,...,<=65,1,2,485,345,NP,371,NP,NP,CS-3,"S6, T1, W10, W12",138,138,138,137,136,134,134,134,134,133,125,...,...,...,...,...,...,...,...,...,...,...,...,...,...,...,...,...,...,...,...,...
204,Carbon steel,Wld. pipe,SA-672,D70,K12437,...,<=65,1,2,485,345,NP,371,NP,NP,CS-3,"S6, T1, W10, W12",138,138,138,137,136,134,134,134,134,133,125,...,...,...,...,...,...,...,...,...,...,...,...,...,...,...,...,...,...,...,...,...
205,Carbon steel,Wld. pipe,SA-691,CMSH-70,K12437,...,<=65,1,2,485,345,NP,371,NP,NP,CS-3,"S6, T1, W10, W12",138,138,138,137,136,134,134,134,134,133,125,...,...,...,...,...,...,...,...,...,...,...,...,...,...,...,...,...,...,...,...,...
206,Carbon steel,Plate,SA-841,A,...,1,<=100,1,2,485,345,NP,NP,343,NP,CS-3,...,138,138,138,138,138,138,138,138,138,138,...,...,...,...,...,...,...,...,...,...,...,...,...,...,...,...,...,...,...,...,...,...
207,Carbon steel,"Plate, sheet, bar",SA-572,55,...,...,t <=50,...,...,485,380,NP,NP,316,316,CS-3,...,138,138,138,138,138,138,138,138,138,138,...,...,...,...,...,...,...,...,...,...,...,...,...,...,...,...,...,...,...,...,...,...
208,Carbon steel,Round bar,SA-572,55,...,...,t <=90,...,...,485,380,NP,NP,316,316,CS-3,...,138,138,138,138,138,138,138,138,138,138,...,...,...,...,...,...,...,...,...,...,...,...,...,...,...,...,...,...,...,...,...,...
209,Carbon steel,"Sheet, strip",SA-1011,55,HSLAS,1,...,...,...,480,380,NP,NP,316,316,CS-3,...,138,138,138,138,138,138,138,138,138,138,...,...,...,...,...,...,...,...,...,...,...,...,...,...,...,...,...,...,...,...,...,...
210,Carbon steel,"Sheet, strip",SA-1011,60,HSLAS,2,...,...,...,480,410,NP,NP,316,316,CS-3,...,138,138,138,138,138,138,138,138,138,138,...,...,...,...,...,...,...,...,...,...,...,...,...,...,...,...,...,...,...,...,...,...
211,Carbon steel,Forgings,SA/EN 10222-2,P305GH,...,"N, NT, or QT",70 < t <=160,1,2,490,280,538,NP,538,NP,CS-2,"G10, S1, T2",140,140,140,140,140,140,140,140,140,136,132,101,83.9,67,51.1,33.6,21.3,12.9,...,...,...,...,...,...,...,...,...,...,...,...,...,... 
212,Carbon steel,Forgings,SA/EN 10222-2,P305GH,...,"N, NT, or QT",35 < t <=70,1,2,510,285,538,NP,538,NP,CS-2,"G10, S1, T2",146,146,146,146,146,146,146,146,143,139,134,101,83.9,67,51.1,33.6,21.3,12.9,...,...,...,...,...,...,...,...,...,...,...,...,...,... 
213,Carbon steel,Plate,SA/GB 713,Q345R,...,...,60 < t <=100,1,2,490,305,427,NP,427,NP,CS-2,T1,140,140,140,140,140,140,140,140,140,140,123,101,83.8,67.1,...,...,...,...,...,...,...,...,...,...,...,...,...,...,...,...,...,...
214,Carbon steel,Plate,SA/EN 10028-2,P355GH,...,...,60 < t <=100,1,2,490,315,454,NP,538,NP,CS-2,"G10, S1, T1",140,140,140,140,140,140,140,140,140,140,123,101,83.8,67.1,51,33.6,21.3,12.9,...,...,...,...,...,...,...,...,...,...,...,...,...,...
215,Carbon steel,Plate,SA/GB 713,Q345R,...,...,36 < t <=60,1,2,490,315,427,NP,427,NP,CS-2,T1,140,140,140,140,140,140,140,140,140,140,123,101,83.8,67.1,...,...,...,...,...,...,...,...,...,...,...,...,...,...,...,...,...,...
216,Carbon steel,Plate,SA/GB 713,Q345R,...,...,16 < t <=36,1,2,500,325,427,NP,427,NP,CS-2,T1,143,143,143,143,143,143,143,143,143,143,123,101,83.8,67.1,...,...,...,...,...,...,...,...,...,...,...,...,...,...,...,...,...,...
217,Carbon steel,Plate,SA-455,...,K03300,...,9.5 < t <=15,1,2,505,255,NP,204 (Cl. 3 only),343,343,CS-2,...,144,144,144,144,144,144,140,133,129,125,...,...,...,...,...,...,...,...,...,...,...,...,...,...,...,...,...,...,...,...,...,...
218,Carbon steel,Forgings,SA/EN 10222-2,P305GH,...,"N, NT, or QT",t <=35,1,2,510,305,538,NP,538,NP,CS-2,"G10, S1, T1",146,146,146,146,146,146,146,146,146,146,136,101,83.9,67,51.1,33.6,21.3,12.9,...,...,...,...,...,...,...,...,...,...,...,...,...,... 
219,Carbon steel,Plate,SA/GB 713,Q345R,...,...,3 <=t <=16,1,2,510,345,427,NP,427,NP,CS-2,T1,146,146,146,146,146,146,146,146,146,146,123,101,83.8,67.1,...,...,...,...,...,...,...,...,...,...,...,...,...,...,...,...,...,...
220,Carbon steel,Plate,SA/EN 10028-2,P355GH,...,...,<=60,1,2,510,...,454,NP,538,NP,CS-2,"G10, G18, S1, T1",146,146,146,146,146,146,146,146,146,146,123,101,83.8,67.1,51,33.6,21.3,12.9,...,...,...,...,...,...,...,...,...,...,...,...,...,...
221,Carbon steel,Forgings,SA-266,3,K05001,...,...,1,2,515,260,538,371,538,NP,CS-2,"G10, S1, T2, W11",148,148,148,148,148,148,142,135,131,127,122,107,88.3,67.5,50.9,33.7,21.3,12.9,...,...,...,...,...,...,...,...,...,...,...,...,...,...
222,Carbon steel,Plate,SA-455,...,K03300,...,<=9.5,1,2,515,260,NP,204 (Cl. 3 only),343,343,CS-2,...,148,148,148,148,148,148,143,136,132,129,...,...,...,...,...,...,...,...,...,...,...,...,...,...,...,...,...,...,...,...,...,...
223,Carbon steel,Plate,SA-299,A,K02803,...,>25,1,2,515,275,538,371,538,343,CS-2,"G10, S1, T2",148,148,148,148,148,148,148,143,139,135,130,107,88.1,67.5,50.8,33.7,21.3,12.9,...,...,...,...,...,...,...,...,...,...,...,...,...,...
224,Carbon steel,Wld. pipe,SA-671,CK75,K02803,...,>25,1,2,515,275,NP,371,NP,NP,CS-2,"S6, W10, W12",148,148,148,148,148,148,148,143,139,135,130,...,...,...,...,...,...,...,...,...,...,...,...,...,...,...,...,...,...,...,...,...
225,Carbon steel,Wld. pipe,SA-672,N75,K02803,...,>25,1,2,515,275,NP,371,NP,NP,CS-2,"S6, W10, W12",148,148,148,148,148,148,148,143,139,135,130,...,...,...,...,...,...,...,...,...,...,...,...,...,...,...,...,...,...,...,...,...
226,Carbon steel,Wld. pipe,SA-691,CMS-75,K02803,...,>25,1,2,515,275,NP,371,NP,NP,CS-2,"S6, W10, W12",148,148,148,148,148,148,148,143,139,135,130,...,...,...,...,...,...,...,...,...,...,...,...,...,...,...,...,...,...,...,...,...
227,Carbon steel,Plate,SA-299,A,K02803,...,<=25,1,2,515,290,538,371,538,343,CS-2,"G10, S1, T1",148,148,148,148,148,148,148,148,147,141,133,107,88.1,67.6,50.8,33.7,21.3,12.9,...,...,...,...,...,...,...,...,...,...,...,...,...,...
228,Carbon steel,Wld. pipe,SA-691,CMS-75,K02803,...,<=25,1,2,515,290,NP,371,NP,NP,CS-2,"T1, W10, W12",148,148,148,148,148,148,148,148,147,141,133,...,...,...,...,...,...,...,...,...,...,...,...,...,...,...,...,...,...,...,...,...
229,Carbon steel,Forgings,SA-372,B,K04001,...,...,1,2,515,310,NP,NP,343,343,CS-3,W11,148,148,148,148,148,148,148,148,148,148,...,...,...,...,...,...,...,...,...,...,...,...,...,...,...,...,...,...,...,...,...,...
230,Carbon steel,Sheet,SA-414,G,K03103,...,...,1,2,515,310,NP,NP,482,343,CS-3,"G10, T1",148,148,148,148,148,148,148,148,148,146,132,107,88.2,67.6,50.6,34.9,...,...,...,...,...,...,...,...,...,...,...,...,...,...,...,...
231,Carbon steel,Plate,SA-738,A,K12447,...,...,1,2,515,310,NP,NP,371,343,CS-2,T1,148,148,148,148,148,148,148,148,148,146,132,...,...,...,...,...,...,...,...,...,...,...,...,...,...,...,...,...,...,...,...,...
232,Carbon steel,Plate,SA-537,...,K12437,3,65 < t <=100,1,3,515,345,NP,NP,371,343,CS-5,"G23, T1, W11",148,148,147,147,145,144,144,144,144,142,123,...,...,...,...,...,...,...,...,...,...,...,...,...,...,...,...,...,...,...,...,...
233,Carbon steel,Plate,SA-537,...,K12437,2,65 < t <=100,1,3,515,380,NP,371,343,343,CS-5,"G23, T1, W11",148,148,147,147,145,144,144,144,144,143,134,...,...,...,...,...,...,...,...,...,...,...,...,...,...,...,...,...,...,...,...,...
234,Carbon steel,Wld. pipe,SA-691,CMSH-80,K12437,...,65 < t <=100,1,3,515,380,NP,371,NP,NP,CS-5,"G26, T1, W10, W12",148,148,147,147,145,144,144,144,144,143,134,...,...,...,...,...,...,...,...,...,...,...,...,...,...,...,...,...,...,...,...,...
235,Carbon steel,Plate,SA-738,C,K02008,...,65 < t <=100,1,3,515,380,NP,343,343,343,CS-5,"G23, W11",148,148,147,147,145,144,144,144,144,143,...,...,...,...,...,...,...,...,...,...,...,...,...,...,...,...,...,...,...,...,...,...
236,Carbon steel,"Plate, sheet, bar",SA-572,60,...,...,t <=32,...,...,520,415,NP,NP,316,316,CS-3,...,148,148,147,147,145,144,144,144,144,143,...,...,...,...,...,...,...,...,...,...,...,...,...,...,...,...,...,...,...,...,...,...
237,Carbon steel,Round bar,SA-572,60,...,...,t <=90,...,...,520,415,NP,NP,316,316,CS-3,...,148,148,147,147,145,144,144,144,144,143,...,...,...,...,...,...,...,...,...,...,...,...,...,...,...,...,...,...,...,...,...,...
238,Carbon steel,"Sheet, strip",SA-1011,60,HSLAS,1,...,...,...,520,410,NP,NP,316,316,CS-3,...,148,148,147,147,145,144,144,144,144,143,...,...,...,...,...,...,...,...,...,...,...,...,...,...,...,...,...,...,...,...,...,...
239,Carbon steel,Plate,SA-299,B,K02803,...,>25,1,3,550,310,427,NP,538,343,CS-3,"G10, S1, T1",158,158,158,158,158,158,158,158,157,152,133,107,88.1,67.6,50.8,33.7,21.3,12.9,...,...,...,...,...,...,...,...,...,...,...,...,...,...
240,Carbon steel,Plate,SA-299,B,K02803,...,<=25,1,3,550,325,427,NP,538,343,CS-3,"G10, S1, T1",158,158,158,158,158,158,158,158,158,158,133,107,88.1,67.6,50.8,33.7,21.3,12.9,...,...,...,...,...,...,...,...,...,...,...,...,...,...
241,Carbon steel,Forgings,SA-765,IV,K02009,...,...,1,3,550,345,NP,NP,371,NP,CS-3,...,158,158,158,158,158,156,156,156,156,155,153,...,...,...,...,...,...,...,...,...,...,...,...,...,...,...,...,...,...,...,...,...
242,Carbon steel,Plate,SA-537,...,K12437,3,<=65,1,3,550,380,NP,NP,371,343,CS-5,"G23, T1, W11",158,158,158,157,156,154,154,154,154,151,132,...,...,...,...,...,...,...,...,...,...,...,...,...,...,...,...,...,...,...,...,...
243,Carbon steel,Plate,SA-537,...,K12437,2,<=65,1,3,550,415,NP,371,343,343,CS-5,"G23, S6, T1, W10, W11, W12",158,158,158,157,156,154,154,154,154,151,132,...,...,...,...,...,...,...,...,...,...,...,...,...,...,...,...,...,...,...,...,...
244,Carbon steel,Wld. pipe,SA-671,CD80,K12437,...,<=65,1,3,550,415,NP,371,NP,NP,CS-5,"S6, T1, W10, W12",158,158,158,157,156,154,154,154,154,151,132,...,...,...,...,...,...,...,...,...,...,...,...,...,...,...,...,...,...,...,...,...
245,Carbon steel,Wld. pipe,SA-672,D80,K12437,...,<=65,1,3,550,415,NP,371,NP,NP,CS-5,"S6, T1, W10, W12",158,158,158,157,156,154,154,154,154,151,132,...,...,...,...,...,...,...,...,...,...,...,...,...,...,...,...,...,...,...,...,...
246,Carbon steel,Wld. pipe,SA-691,CMSH-80,K12437,...,<=65,1,3,550,415,NP,371,NP,NP,CS-5,"S6, T1, W10, W12",158,158,158,157,156,154,154,154,154,151,132,...,...,...,...,...,...,...,...,...,...,...,...,...,...,...,...,...,...,...,...,...
247,Carbon steel,Plate,SA-738,C,K02008,...,<=65,1,3,550,415,NP,343,343,343,CS-5,"G23, W11",158,158,158,157,156,154,154,154,154,151,...,...,...,...,...,...,...,...,...,...,...,...,...,...,...,...,...,...,...,...,...,...
248,Carbon steel,Plate,SA-841,B,...,2,<=65,1,3,550,415,NP,NP,343,NP,CS-3,...,158,158,158,158,158,158,158,158,158,158,...,...,...,...,...,...,...,...,...,...,...,...,...,...,...,...,...,...,...,...,...,...
249,Carbon steel,"Plate, sheet, bar",SA-572,65,...,...,t <=32,...,...,550,450,NP,NP,316,316,CS-3,...,158,158,158,158,158,158,158,158,158,158,...,...,...,...,...,...,...,...,...,...,...,...,...,...,...,...,...,...,...,...,...,...
250,Carbon steel,Plate,SA-612,...,K02900,...,12.5 < t <=25,10C,1,560,345,NP,371,343,343,CS-3,T1,159,159,159,158,157,156,156,155,155,149,133,...,...,...,...,...,...,...,...,...,...,...,...,...,...,...,...,...,...,...,...,...
251,Carbon steel,Plate,SA-612,...,K02900,...,<=12.5,10C,1,570,345,NP,343,343,343,CS-3,...,163,163,163,162,161,160,160,157,154,151,...,...,...,...,...,...,...,...,...,...,...,...,...,...,...,...,...,...,...,...,...,...
252,Carbon steel,Plate,SA-738,B,K12007,...,...,1,3,585,415,NP,343,343,343,CS-5,...,168,168,168,168,168,168,168,167,165,163,...,...,...,...,...,...,...,...,...,...,...,...,...,...,...,...,...,...,...,...,...,...
253,Carbon steel,Forgings,SA-372,C,K04801,...,...,...,...,620,380,NP,NP,343,343,CS-3,W11,177,177,177,177,177,177,177,177,175,166,...,...,...,...,...,...,...,...,...,...,...,...,...,...,...,...,...,...,...,...,...,...
254,Carbon steel,Plate,SA-724,A,K11831,...,...,1,4,620,485,NP,NP,371,343,CS-5,...,177,177,177,176,175,173,173,173,173,165,148,...,...,...,...,...,...,...,...,...,...,...,...,...,...,...,...,...,...,...,...,...
255,Carbon steel,Plate,SA-724,C,K12037,...,...,1,4,620,485,NP,NP,371,343,CS-5,...,177,177,177,176,175,173,173,173,173,165,148,...,...,...,...,...,...,...,...,...,...,...,...,...,...,...,...,...,...,...,...,...
256,Carbon steel,Plate,SA-724,B,K12031,...,...,1,4,655,515,NP,NP,371,343,CS-5,...,187,187,187,186,185,183,183,183,179,165,158,...,...,...,...,...,...,...,...,...,...,...,...,...,...,...,...,...,...,...,...,...
257,C-Mn-Si-Cb,Plate,SA-737,B,K12001,...,...,1,2,485,345,NP,371,371,343,CS-3,T1,138,138,138,138,138,138,138,138,138,138,135,...,...,...,...,...,...,...,...,...,...,...,...,...,...,...,...,...,...,...,...,...
258,C-Mn-Si-Cb,Plate,SA/AS 1548,PT490N,...,Normalized,<=150,1,2,490,...,538,NP,538,NP,CS-2,"G10, G18, S1, T1",140,140,140,140,140,140,140,140,140,139,123,101,83.8,67,51,33.6,21.3,12.9,...,...,...,...,...,...,...,...,...,...,...,...,...,...
259,C-Mn-Si-Cb,Plate,SA/AS 1548,PT490NR,...,Norm. rld.,<=150,1,2,490,...,538,NP,538,NP,CS-2,"G10, G18, S1, T1",140,140,140,140,140,140,140,140,140,139,123,101,83.8,67,51,33.6,21.3,12.9,...,...,...,...,...,...,...,...,...,...,...,...,...,...
260,C-Mn-Si-Cb,Plate,SA/GB 713,Q370R,...,Normalized,64 < t <=100,1,2,510,330,427,NP,NP,NP,CS-3,T1,146,146,146,146,146,146,146,146,146,146,133,107,88.1,67.6,...,...,...,...,...,...,...,...,...,...,...,...,...,...,...,...,...,...
261,C-Mn-Si-Cb,Plate,SA/GB 713,Q370R,...,Normalized,36 < t <=60,1,2,520,340,427,NP,NP,NP,CS-3,T1,149,149,149,149,149,149,149,149,149,149,133,107,88.1,67.6,...,...,...,...,...,...,...,...,...,...,...,...,...,...,...,...,...,...
262,C-Mn-Si-Cb,Plate,SA/GB 713,Q370R,...,Normalized,16 < t <=36,1,2,530,360,427,NP,NP,NP,CS-3,T1,151,151,151,151,151,151,151,151,151,151,133,107,88.1,67.6,...,...,...,...,...,...,...,...,...,...,...,...,...,...,...,...,...,...
263,C-Mn-Si-Cb,Plate,SA/GB 713,Q370R,...,Normalized,10 <=t <=16,1,2,530,370,427,NP,NP,NP,CS-3,T1,151,151,151,151,151,151,151,151,151,151,133,107,88.1,67.6,...,...,...,...,...,...,...,...,...,...,...,...,...,...,...,...,...,...
264,C-Mn-Si-V,Plate,SA-737,C,K12202,...,...,1,3,550,415,NP,371,371,343,CS-3,...,158,158,158,158,158,158,158,158,158,155,135,...,...,...,...,...,...,...,...,...,...,...,...,...,...,...,...,...,...,...,...,...
265,C-Mn-Si-V-Cb,Plate,SA-656,T3,...,...,<=50,1,1,414,345,NP,NP,NP,343,...,...,118,118,118,118,118,118,118,118,118,118,...,...,...,...,...,...,...,...,...,...,...,...,...,...,...,...,...,...,...,...,...,...
266,C-Mn-Si-V-Cb,Plate,SA-656,T7,...,...,<=50,1,1,414,345,NP,NP,NP,343,...,...,118,118,118,118,118,118,118,118,118,118,...,...,...,...,...,...,...,...,...,...,...,...,...,...,...,...,...,...,...,...,...,...
267,C-Mn-Si-V-Cb,Plate,SA-656,T3,...,...,<=40,1,2,483,414,NP,NP,NP,343,...,...,138,138,138,138,138,138,138,138,138,138,...,...,...,...,...,...,...,...,...,...,...,...,...,...,...,...,...,...,...,...,...,...
268,C-Mn-Si-V-Cb,Plate,SA-656,T7,...,...,<=40,1,2,483,414,NP,NP,NP,343,...,...,138,138,138,138,138,138,138,138,138,138,...,...,...,...,...,...,...,...,...,...,...,...,...,...,...,...,...,...,...,...,...,...
269,C-Mn-Si-V-Cb,Plate,SA-656,T3,...,...,<=25,1,3,552,483,NP,NP,NP,343,...,...,158,158,158,158,158,158,158,158,158,158,...,...,...,...,...,...,...,...,...,...,...,...,...,...,...,...,...,...,...,...,...,...
270,C-Mn-Si-V-Cb,Plate,SA-656,T7,...,...,<=25,1,3,552,483,NP,NP,NP,343,...,...,158,158,158,158,158,158,158,158,158,158,...,...,...,...,...,...,...,...,...,...,...,...,...,...,...,...,...,...,...,...,...,...
271,C-Mn-Si-V-Cb,Plate,SA-656,T3,...,...,<=20,1,4,621,552,NP,NP,NP,343,...,...,177,177,177,177,177,177,177,177,177,177,...,...,...,...,...,...,...,...,...,...,...,...,...,...,...,...,...,...,...,...,...,...
272,C-Mn-Si-V-Cb,Plate,SA-656,T7,...,...,<=20,1,4,621,552,NP,NP,NP,343,...,...,177,177,177,177,177,177,177,177,177,177,...,...,...,...,...,...,...,...,...,...,...,...,...,...,...,...,...,...,...,...,...,...
273,C-Mn-Ti,"Plate, sheet",SA-562,...,K11224,...,...,1,1,380,205,NP,NP,343,NP,CS-6,G7,88.9,84,78.3,75.1,73,71.7,71.7,71.7,71.7,71.7,...,...,...,...,...,...,...,...,...,...,...,...,...,...,...,...,...,...,...,...,...,...
274,C-Si-Ti,Forgings,SA-836,...,...,1,...,1,1,380,170,NP,NP,343,343,CS-1,...,108,103,97.6,94.1,91.6,89.7,89.6,89.4,88.5,87.2,...,...,...,...,...,...,...,...,...,...,...,...,...,...,...,...,...,...,...,...,...,...
275,C-0.3Mo,Smls. tube,SA/EN 10216-2,16Mo3,...,...,40 < t <=60,3,1,450,260,538,NP,538,NP,CS-2,"G11, S2, T3",129,129,129,129,129,129,129,129,129,129,129,129,129,126,105,68.9,42.8,23.2,...,...,...,...,...,...,...,...,...,...,...,...,...,...
276,C-0.3Mo,Smls. tube,SA/EN 10216-2,16Mo3,...,...,16 < t <=40,3,1,450,270,538,NP,538,NP,CS-2,"G11, S2, T3",129,129,129,129,129,129,129,129,129,129,129,129,129,126,105,68.9,42.8,23.2,...,...,...,...,...,...,...,...,...,...,...,...,...,...
277,C-0.3Mo,Smls. tube,SA/EN 10216-2,16Mo3,...,...,t <=16,3,1,450,280,538,NP,538,NP,CS-2,"G11, S2, T3",129,129,129,129,129,129,129,129,129,129,129,129,129,126,105,68.9,42.8,23.2,...,...,...,...,...,...,...,...,...,...,...,...,...,...
278,,Smls. & wld. fittings,SA-234,WP1,K12821,...,...,3,1,380,205,538,371,538,343,CS-2,"G11, T4, W14",108,108,108,108,108,108,108,108,108,108,108,106,103,101,96.1,72.1,41.7,23.6,...,...,...,...,...,...,...,...,...,...,...,...,...,...
279,C-1/2Mo,Smls. tube,SA-209,T1b,K11422,...,...,3,1,365,195,538,NP,538,343,CS-1,"G11, S3, T5",104,104,104,104,104,104,104,104,104,103,101,98.5,96.7,93.6,90.7,70.4,42.2,23.4,...,...,...,...,...,...,...,...,...,...,...,...,...,...
280,,Wld. tube,SA-250,T1b,K11422,...,...,3,1,365,195,538,NP,NP,NP,CS-1,"G11, S2, T5, W13",104,104,104,104,104,104,104,104,104,103,101,98.5,96.7,93.6,90.7,70.4,42.2,23.4,...,...,...,...,...,...,...,...,...,...,...,...,...,...
281,C-1/2Mo,Wld. tube,SA-250,T1b,K11422,...,...,3,1,365,195,538,NP,538,343,CS-1,"G11, G24, S2, T5",88.9,88.9,88.9,88.9,88.9,88.9,88.9,88.9,88.6,87.2,85.9,84,82.2,79.7,77.4,60.2,36,20,...,...,...,...,...,...,...,...,...,...,...,...,...,... 
282,,Smls. tube,SA-209,T1,K11522,...,...,3,1,380,205,538,NP,538,343,CS-2,"G11, S3, T4",108,108,108,108,108,108,108,108,108,108,108,106,103,101,96.1,72.1,41.7,23.6,...,...,...,...,...,...,...,...,...,...,...,...,...,...
283,C-1/2Mo,Wld. tube,SA-250,T1,K11522,...,...,3,1,380,205,538,NP,NP,NP,CS-2,"G11, S2, T4, W13",108,108,108,108,108,108,108,108,108,108,108,106,103,101,96.1,72.1,41.7,23.6,...,...,...,...,...,...,...,...,...,...,...,...,...,...
284,,Wld. tube,SA-250,T1,K11522,...,...,3,1,380,205,538,NP,538,343,CS-2,"G11, G24, S2, T4",92.4,92.4,92.4,92.4,92.4,92.4,92.4,92.4,92.4,92.4,92.2,90.2,87.7,85.4,81.4,61.3,35.7,20.1,...,...,...,...,...,...,...,...,...,...,...,...,...,... 
285,C-1/2Mo,Smls. pipe,SA-335,P1,K11522,...,...,3,1,380,205,538,371,538,343,CS-2,"G11, S2, T4",108,108,108,108,108,108,108,108,108,108,108,106,103,101,96.1,72.1,41.7,23.6,...,...,...,...,...,...,...,...,...,...,...,...,...,...
286,C-1/2Mo,Forged pipe,SA-369,FP1,K11522,...,...,3,1,380,205,538,371,538,343,CS-2,"G11, S2, T4",108,108,108,108,108,108,108,108,108,108,108,106,103,101,96.1,72.1,41.7,23.6,...,...,...,...,...,...,...,...,...,...,...,...,...,...
287,C-1/2Mo,Smls. tube,SA-209,T1a,K12023,...,...,3,1,415,220,538,NP,538,343,CS-2,"G11, S3, T4",118,118,118,118,118,118,118,118,118,118,115,113,110,107,100,70.4,42.3,23.4,...,...,...,...,...,...,...,...,...,...,...,...,...,...
288,,Wld. tube,SA-250,T1a,K12023,...,...,3,1,415,220,538,NP,NP,NP,CS-2,"G11, S2, T4, W13",118,118,118,118,118,118,118,118,118,118,115,113,110,107,100,70.4,42.3,23.4,...,...,...,...,...,...,...,...,...,...,...,...,...,...
289,C-1/2Mo,Wld. tube,SA-250,T1a,K12023,...,...,3,1,415,220,538,NP,538,343,CS-2,"G11, G24, S2, T4",101,101,101,101,101,101,101,101,101,100,98.2,95.8,93.9,90.9,84.9,59.9,36.2,19.9,...,...,...,...,...,...,...,...,...,...,...,...,...,... 
290,,Castings,SA-217,WC1,J12524,...,...,3,1,450,240,538,371,538,343,CS-2,"G1, G11, G17, S2, T4",128,128,128,128,128,128,128,128,128,128,126,123,120,117,103,69.5,42.6,23.2,...,...,...,...,...,...,...,...,...,...,...,...,...,...
291,C-1/2Mo,Castings,SA-352,LC1,J12522,...,...,3,1,450,240,NP,371,343,343,CS-2,"G1, G17",128,128,128,128,128,128,128,128,128,128,126,...,...,...,...,...,...,...,...,...,...,...,...,...,...,...,...,...,...,...,...,...
292,,Cast pipe,SA-426,CP1,J12521,...,...,3,1,450,240,NP,371,NP,NP,CS-2,G17,128,128,128,128,128,128,128,128,128,128,126,...,...,...,...,...,...,...,...,...,...,...,...,...,...,...,...,...,...,...,...,...
293,C-1/2Mo,Plate,SA-204,A,K11820,...,...,3,1,450,255,538,371,538,343,CS-2,"G11, S2, T4",128,128,128,128,128,128,128,128,128,128,128,128,127,124,105,68.9,42.8,23.2,...,...,...,...,...,...,...,...,...,...,...,...,...,...
294,,Wld. pipe,SA-672,L65,K11820,...,...,3,1,450,255,NP,371,NP,NP,CS-2,"G26, W10, W12",128,128,128,128,128,128,128,128,128,128,128,...,...,...,...,...,...,...,...,...,...,...,...,...,...,...,...,...,...,...,...,...
295,C-1/2Mo,Wld. pipe,SA-691,CM-65,K11820,...,...,3,1,450,255,NP,371,NP,NP,CS-2,"G26, W10, W12",128,128,128,128,128,128,128,128,128,128,128,...,...,...,...,...,...,...,...,...,...,...,...,...,...,...,...,...,...,...,...,...
296,C-1/2Mo,Wld. pipe,SA-691,CM-65,K11820,...,...,3,1,450,255,NP,149 (Cl. 3 only),NP,NP,CS-2,"G27, W10, W12",128,128,128,128,128,...,...,...,...,...,...,...,...,...,...,...,...,...,...,...,...,...,...,...,...,...,...,...,...,...,...,...
297,C-1/2Mo,Forgings,SA-182,F1,K12822,...,...,3,2,485,275,538,371,538,343,CS-2,"G11, S2, T4",138,138,138,138,138,138,138,138,138,138,138,138,137,134,107,68.1,43.1,23.1,...,...,...,...,...,...,...,...,...,...,...,...,...,...
298,,Plate,SA-204,B,K12020,...,...,3,2,485,275,538,371,538,343,CS-2,"G11, S2, T4",138,138,138,138,138,138,138,138,138,138,138,138,137,134,107,68.1,43.1,23.1,...,...,...,...,...,...,...,...,...,...,...,...,...,...
299,C-1/2Mo,Forgings,SA-336,F1,K12520,...,...,3,2,485,275,538,371,538,343,CS-2,"G11, S2, T4",138,138,138,138,138,138,138,138,138,138,138,138,137,134,107,68.1,43.1,23.1,...,...,...,...,...,...,...,...,...,...,...,...,...,...
300,,Wld. pipe,SA-672,L70,K12020,...,...,3,2,485,275,NP,371,NP,NP,CS-2,"G26, W10, W12",138,138,138,138,138,138,138,138,138,138,138,...,...,...,...,...,...,...,...,...,...,...,...,...,...,...,...,...,...,...,...,...
301,C-1/2Mo,Wld. pipe,SA-691,CM-70,K12020,...,...,3,2,485,275,NP,371,NP,NP,CS-2,"G26, W10, W12",138,138,138,138,138,138,138,138,138,138,138,...,...,...,...,...,...,...,...,...,...,...,...,...,...,...,...,...,...,...,...,...
302,,Wld. pipe,SA-691,CM-70,K12020,...,...,3,2,485,275,NP,149 (Cl. 3 only),NP,NP,CS-2,"G27, W10, W12",138,138,138,138,138,...,...,...,...,...,...,...,...,...,...,...,...,...,...,...,...,...,...,...,...,...,...,...,...,...,...,...
303,C-1/2Mo,Plate,SA-204,C,K12320,...,...,3,2,515,295,538,371,538,343,CS-2,"G11, S2, T4, W12",148,148,148,148,148,148,148,148,148,148,148,148,148,144,109,67.2,43.3,23,...,...,...,...,...,...,...,...,...,...,...,...,...,...
304,,Wld. pipe,SA-672,L75,K12320,...,...,3,2,515,295,NP,371,NP,NP,CS-2,"G26, W10, W12",148,148,148,148,148,148,148,148,148,148,148,...,...,...,...,...,...,...,...,...,...,...,...,...,...,...,...,...,...,...,...,...
305,C-1/2Mo,Wld. pipe,SA-691,CM-75,K12320,...,...,3,2,515,295,NP,371,NP,NP,CS-2,"G26, W10, W12",148,148,148,148,148,148,148,148,148,148,148,...,...,...,...,...,...,...,...,...,...,...,...,...,...,...,...,...,...,...,...,...
306,C-1/2Mo,Wld. pipe,SA-691,CM-75,K12320,...,...,3,2,515,295,NP,149 (Cl. 3 only),NP,NP,CS-2,"G27, W10, W12",148,148,148,148,148,...,...,...,...,...,...,...,...,...,...,...,...,...,...,...,...,...,...,...,...,...,...,...,...,...,...,...
307,1/2Cr-1/5Mo,Forgings,SA-372,G,K13049,55,...,...,...,585,380,NP,NP,315,315,CS-3,W11,167,167,167,167,167,167,167,167,167,...,...,...,...,...,...,...,...,...,...,...,...,...,...,...,...,...,...,...,...,...,...,...
308,,Forgings,SA-372,H,K13547,55,...,...,...,585,380,NP,NP,315,315,CS-3,W11,167,167,167,167,167,167,167,167,167,...,...,...,...,...,...,...,...,...,...,...,...,...,...,...,...,...,...,...,...,...,...,...
309,1/2Cr-1/5Mo,Forgings,SA-372,G,K13049,65,...,...,...,725,450,NP,NP,315,315,CS-3,W11,207,207,207,207,207,207,207,207,207,...,...,...,...,...,...,...,...,...,...,...,...,...,...,...,...,...,...,...,...,...,...,...
310,,Forgings,SA-372,H,K13547,65,...,...,...,725,450,NP,NP,315,315,CS-3,W11,207,207,207,207,207,207,207,207,207,...,...,...,...,...,...,...,...,...,...,...,...,...,...,...,...,...,...,...,...,...,...,...
311,1/2Cr-1/5Mo,Forgings,SA-372,G,K13049,70,...,...,...,825,485,NP,NP,93,93,CS-3,W11,236,236,236,...,...,...,...,...,...,...,...,...,...,...,...,...,...,...,...,...,...,...,...,...,...,...,...,...,...,...,...,...
312,,Forgings,SA-372,H,K13547,70,...,...,...,825,485,NP,NP,93,93,CS-3,W11,236,236,236,...,...,...,...,...,...,...,...,...,...,...,...,...,...,...,...,...,...,...,...,...,...,...,...,...,...,...,...,...
313,1/2Cr-1/5Mo-V,Plate,SA-517,B,K11630,...,<=32,11B,4,795,690,NP,343 (SPT),343,343,HT-1,...,227,227,227,227,227,227,227,227,227,226,...,...,...,...,...,...,...,...,...,...,...,...,...,...,...,...,...,...,...,...,...,...
314,,Plate,SA-517,A,K11856,...,<=32,11B,1,795,690,NP,343 (SPT),343,343,HT-1,...,227,227,227,227,227,227,227,227,227,226,...,...,...,...,...,...,...,...,...,...,...,...,...,...,...,...,...,...,...,...,...,...
315,1/2Cr-1/4Mo-Si,Forgings,SA-592,A,K11856,...,<=65,11B,1,795,690,NP,343 (SPT),343,343,HT-1,...,227,227,227,227,227,227,227,227,227,226,...,...,...,...,...,...,...,...,...,...,...,...,...,...,...,...,...,...,...,...,...,...
316,1/2Cr-1/2Mo,Smls. pipe,SA-335,P2,K11547,...,...,3,1,380,205,538,371,538,343,CS-2,T5,108,108,108,108,108,108,108,108,108,108,108,106,103,100,97.1,77,49.5,31.3,...,...,...,...,...,...,...,...,...,...,...,...,...,...
317,,Forged pipe,SA-369,FP2,K11547,...,...,3,1,380,205,538,371,538,343,CS-2,T5,108,108,108,108,108,108,108,108,108,108,108,106,103,100,97.1,77,49.5,31.3,...,...,...,...,...,...,...,...,...,...,...,...,...,...
318,1/2Cr-1/2Mo,Plate,SA-387,2,K12143,1,...,3,1,380,230,538,371,538,343,CS-2,T5,108,108,108,108,108,108,108,108,108,108,108,108,108,106,103,76.7,49.6,31.2,...,...,...,...,...,...,...,...,...,...,...,...,...,...
319,,Wld. pipe,SA-691,,K12143,...,...,3,1,380,230,NP,371,NP,NP,CS-2,"G26, W10, W12",108,108,108,108,108,108,108,108,108,108,108,...,...,...,...,...,...,...,...,...,...,...,...,...,...,...,...,...,...,...,...,...
320,1/2Cr-1/2Mo,Wld. pipe,SA-691,1/2CR,K12143,...,...,3,1,380,230,NP,149 (Cl. 3 only),NP,NP,CS-2,"G27, W10, W12",108,108,108,108,108,...,...,...,...,...,...,...,...,...,...,...,...,...,...,...,...,...,...,...,...,...,...,...,...,...,...,...
321,1/2Cr-1/2Mo,Smls. tube,SA-213,T2,K11547,...,...,3,1,415,205,538,371,538,343,CS-2,T5,118,118,118,118,118,118,117,114,112,110,108,106,103,100,97.1,77,49.5,31.3,...,...,...,...,...,...,...,...,...,...,...,...,...,...
322,1/2Cr-1/2Mo,Wld. tube,SA-250,T2,K11547,...,...,3,1,415,205,538,NP,NP,NP,CS-2,"G24, T5",100,100,100,100,100,100,99.6,96.7,95.5,93.8,91.5,90.2,87.7,85.3,82.4,65.3,42,26.5,...,...,...,...,...,...,...,...,...,...,...,...,...,... 
323,,Wld. tube,SA-250,T2S1,K11547,...,...,3,1,415,205,538,NP,NP,NP,CS-2,"T5, W13",118,118,118,118,118,118,117,114,112,110,108,106,103,100,97.1,77,49.5,31.3,...,...,...,...,...,...,...,...,...,...,...,...,...,...
324,1/2Cr-1/2Mo,Cast pipe,SA-426,CP2,J11547,...,...,3,1,415,205,NP,371,NP,NP,CS-2,G17,118,118,118,118,118,118,117,114,112,110,108,...,...,...,...,...,...,...,...,...,...,...,...,...,...,...,...,...,...,...,...,...
325,,Forgings,SA-182,F2,K12122,...,...,3,2,485,275,538,NP,538,343,CS-2,T5,138,138,138,138,138,138,138,138,138,138,138,138,137,134,130,89.1,46,32.5,...,...,...,...,...,...,...,...,...,...,...,...,...,...
326,1/2Cr-1/2Mo,Plate,SA-387,2,K12143,2,...,3,2,485,310,NP,371,538,343,CS-3,T5,138,138,138,138,138,138,138,138,138,138,138,138,138,135,130,88.9,46,32.5,...,...,...,...,...,...,...,...,...,...,...,...,...,...
327,,Wld. pipe,SA-691,,K12143,...,...,3,2,485,310,NP,371,NP,NP,CS-3,"G26, W10, W12",138,138,138,138,138,138,138,138,138,138,138,...,...,...,...,...,...,...,...,...,...,...,...,...,...,...,...,...,...,...,...,...
328,3/4Cr-1/2Ni-Cu,Smls. & wld. tube,SA-423,1,K11535,...,...,4,2,415,255,371,NP,343,NP,CS-2,"W13, W14",118,118,118,118,118,118,118,118,118,118,118,...,...,...,...,...,...,...,...,...,...,...,...,...,...,...,...,...,...,...,...,...
329,,Wld. tube,SA-423,1,K11535,...,...,4,2,415,255,371,NP,343,NP,CS-2,G24,101,101,101,101,101,101,101,101,101,101,101,...,...,...,...,...,...,...,...,...,...,...,...,...,...,...,...,...,...,...,...,... 
330,3/4Cr-3/4Ni-Cu-Al,Pipe,SA-333,4,K11267,...,...,4,2,415,240,NP,371,343,NP,CS-2,...,118,118,118,118,118,118,118,118,118,118,118,...,...,...,...,...,...,...,...,...,...,...,...,...,...,...,...,...,...,...,...,...
331,1Cr-1/5Mo,Forgings,SA-372,E,K13047,55,...,...,...,585,380,NP,NP,315,315,CS-3,W11,167,167,167,167,167,167,167,167,167,...,...,...,...,...,...,...,...,...,...,...,...,...,...,...,...,...,...,...,...,...,...,...
332,1Cr-1/5Mo,Forgings,SA-372,F,G41350,55,...,...,...,585,380,NP,NP,315,315,CS-3,W11,167,167,167,167,167,167,167,167,167,...,...,...,...,...,...,...,...,...,...,...,...,...,...,...,...,...,...,...,...,...,...,...
333,,Forgings,SA-372,J,K13548,55,...,...,...,585,380,NP,NP,315,315,CS-3,W11,167,167,167,167,167,167,167,167,167,...,...,...,...,...,...,...,...,...,...,...,...,...,...,...,...,...,...,...,...,...,...,...
334,1Cr-1/5Mo,Forgings,SA-372,E,K13047,65,...,...,...,725,450,NP,NP,343,343,CS-2,W11,207,207,207,207,207,207,207,207,207,205,...,...,...,...,...,...,...,...,...,...,...,...,...,...,...,...,...,...,...,...,...,...
335,,Forgings,SA-372,F,G41350,65,...,...,...,725,450,NP,NP,315,315,CS-3,W11,207,207,207,207,207,207,207,207,207,...,...,...,...,...,...,...,...,...,...,...,...,...,...,...,...,...,...,...,...,...,...,...
336,1Cr-1/5Mo,Forgings,SA-372,J,K13548,65,...,...,...,725,450,NP,NP,343,343,CS-2,W11,207,207,207,207,207,207,207,207,207,205,...,...,...,...,...,...,...,...,...,...,...,...,...,...,...,...,...,...,...,...,...,...
337,,Forgings,SA-372,E,K13047,70,...,...,...,825,485,NP,NP,343,343,CS-5,W11,236,236,236,236,236,236,236,236,236,235,...,...,...,...,...,...,...,...,...,...,...,...,...,...,...,...,...,...,...,...,...,...
338,1Cr-1/5Mo,Forgings,SA-372,F,G41350,70,...,...,...,825,485,NP,NP,343,343,CS-5,W11,236,236,236,236,236,236,236,236,236,235,...,...,...,...,...,...,...,...,...,...,...,...,...,...,...,...,...,...,...,...,...,...
339,,Forgings,SA-372,J,K13548,70,...,...,...,825,485,NP,NP,343,343,CS-5,W11,236,236,236,236,236,236,236,236,236,235,...,...,...,...,...,...,...,...,...,...,...,...,...,...,...,...,...,...,...,...,...,...
340,1Cr-1/5Mo,Forgings,SA-372,J,G41370,110,...,...,...,930,760,NP,NP,343,343,HT-1,W11,265,260,254,254,253,252,249,248,245,234,...,...,...,...,...,...,...,...,...,...,...,...,...,...,...,...,...,...,...,...,...,...
341,1Cr-1/2Mo,Plate,SA-387,12,K11757,1,...,4,1,380,230,649,371,649,NP,CS-2,"S4, T5",108,107,106,105,104,104,104,104,104,104,104,104,104,104,102,88.8,61.7,40.3,26.4,17.3,11.7,7.4,...,...,...,...,...,...,...,...,...,...
342,1Cr-1/2Mo,Wld. pipe,SA-691,1CR,K11757,...,...,4,1,380,230,NP,371,NP,NP,CS-2,"G26, W10, W12",108,107,106,105,104,104,104,104,104,104,104,...,...,...,...,...,...,...,...,...,...,...,...,...,...,...,...,...,...,...,...,...
343,,Cast pipe,SA-426,CP12,J11562,...,...,4,1,415,205,NP,371,NP,NP,CS-2,G17,118,117,116,115,114,112,109,106,104,103,102,...,...,...,...,...,...,...,...,...,...,...,...,...,...,...,...,...,...,...,...,...
344,1Cr-1/2Mo,Forgings,SA-182,F12,K11562,1,...,4,1,415,220,649,NP,649,NP,CS-2,T5,118,118,115,114,114,114,114,113,112,110,109,107,106,103,101,88.3,61.9,40.3,26.4,17.3,11.7,7.4,...,...,...,...,...,...,...,...,...,...
345,,Smls. tube,SA-213,T12,K11562,...,...,4,1,415,220,649,371,649,NP,CS-2,"S4, T5",118,117,116,114,114,114,114,113,112,110,109,107,106,103,101,88.3,61.9,40.3,26.4,17.3,11.7,7.4,...,...,...,...,...,...,...,...,...,...
346,1Cr-1/2Mo,Smls. & wld. fittings,SA-234,WP12,K12062,1,...,4,1,415,220,649,371,649,NP,CS-2,"S4, T5, W14",118,117,116,114,114,114,114,113,112,110,109,107,106,103,101,88.3,61.9,40.3,26.4,17.3,11.7,7.4,...,...,...,...,...,...,...,...,...,...
347,,Wld. tube,SA-250,T12,K11562,...,...,4,1,415,220,649,NP,NP,NP,CS-2,"G24, S4, T5",100,100,98.2,97,96.5,96.5,96.5,95.8,94.7,93.4,92.2,91,89.7,87.9,85.7,72.9,53.2,33.7,22.5,14.8,9.71,6.34,...,...,...,...,...,...,...,...,...,... 
348,1Cr-1/2Mo,Wld. tube,SA-250,T12S1,K11562,...,...,4,1,415,220,649,NP,NP,NP,CS-2,"S4, T5, W13",118,118,115,114,114,114,114,113,112,110,109,107,106,103,101,88.3,61.9,40.3,26.4,17.3,11.7,7.4,...,...,...,...,...,...,...,...,...,...
349,,Smls. pipe,SA-335,P12,K11562,...,...,4,1,415,220,649,371,649,NP,CS-2,"S4, T5",118,117,116,114,114,114,114,113,112,110,109,107,106,103,101,88.3,61.9,40.3,26.4,17.3,11.7,7.4,...,...,...,...,...,...,...,...,...,...
