Repository: hoppalot22/PDFTableExtract-ASME

File: 59B63A10 (part 3 of 11)
Line No.,Nominal Composition,Product Form,Spec. No.,Type/Grade,Alloy Desig./UNS No.,Class/Condition/Temper,Size/Thickness (mm),P-No.,Group No.,Min. Tensile Strength (MPa),Min. Yield Strength (MPa),I,III,VIII-1,XII,External Pressure Chart No.,Notes,40,65,100,125,150,200,250,300,325,350,375,400,425,450,475,500,525,550,575,600,625,650,675,700,725,750,775,800,825,850,875,900
350,1Cr-1/2Mo,Forged pipe,SA-369,FP12,K11562,...,...,4,1,415,220,649,371,649,NP,CS-2,"S4, T5",118,117,116,114,114,114,114,113,112,110,109,107,106,103,101,88.3,61.9,40.3,26.4,17.3,11.7,7.4,...,...,...,...,...,...,...,...,...,...
351,1Cr-1/2Mo,Forgings,SA/EN 10222-2,13CrMo4-5,...,NT or QT,250 < t <=500,4,1,420,240,649,NP,649,NP,CS-2,"S4, T4",120,120,118,116,115,114,114,114,114,114,114,114,114,113,110,97.2,59.3,41,26.2,17.3,11.7,7.4,...,...,...,...,...,...,...,...,...,...
352,1Cr-1/2Mo,Plate,SA/EN 10028-2,13CrMo4-5,...,...,150 < t <=250,4,1,420,245,649,NP,649,NP,CS-2,"S4, T4",120,120,117,116,116,116,115,115,115,115,115,115,115,115,112,94.4,60.2,40.8,26.3,17.3,11.7,7.4,...,...,...,...,...,...,...,...,...,...
353,,Plate,SA/EN 10028-2,13CrMo4-5,...,...,100 < t <=150,4,1,430,255,649,NP,649,NP,CS-2,"S4, T4",123,123,120,119,118,118,118,118,118,118,118,118,118,118,116,94.4,60.2,40.8,26.3,17.3,11.7,7.4,...,...,...,...,...,...,...,...,...,...
354,1Cr-1/2Mo,Plate,SA/GB 713,15CrMoR,...,NT,100 < t <=200,4,1,440,255,649,NP,NP,NP,CS-2,"S4, T4",126,126,123,122,121,121,118,115,114,112,111,109,107,105,103,94.4,60.2,40.8,26.3,17.3,11.7,7.4,...,...,...,...,...,...,...,...,...,...
355,,Forgings,SA/EN 10222-2,13CrMo4-5,...,NT or QT,100 < t <=250,4,1,440,265,649,NP,649,NP,CS-2,"S4, T4",126,126,124,122,121,120,120,120,120,120,120,120,120,120,117,97.2,59.3,41,26.2,17.3,11.7,7.4,...,...,...,...,...,...,...,...,...,...
356,1Cr-1/2Mo,Plate,SA/EN 10028-2,13CrMo4-5,...,...,60 < t <=100,4,1,440,270,649,NP,649,NP,CS-2,"S4, T4",126,126,123,122,121,121,121,121,121,121,121,121,121,120,119,94.4,60.2,40.8,26.3,17.3,11.7,7.4,...,...,...,...,...,...,...,...,...,...
357,,Forgings,SA/EN 10222-2,13CrMo4-5,...,NT or QT,70 < t <=100,4,1,440,275,649,NP,649,NP,CS-2,"S4, T4",126,126,124,122,121,120,120,120,120,120,120,120,120,120,117,97.2,59.3,41,26.2,17.3,11.7,7.4,...,...,...,...,...,...,...,...,...,...
358,1Cr-1/2Mo,Smls. tube,SA/EN 10216-2,13CrMo4-5,...,...,40 < t <=60,4,1,440,280,649,NP,649,NP,CS-2,T4,126,126,126,126,126,126,126,126,126,126,126,126,126,123,118,94.4,60.2,40.8,26.3,17.3,11.7,7.4,...,...,...,...,...,...,...,...,...,...
359,,Forgings,SA/EN 10222-2,13CrMo4-5,...,NT or QT,35 < t <=70,4,1,440,285,649,NP,649,NP,CS-2,"S4, T4",126,126,124,122,121,120,120,120,120,120,120,120,120,120,117,97.2,59.3,41,26.2,17.3,11.7,7.4,...,...,...,...,...,...,...,...,...,... 
360,1Cr-1/2Mo,Smls. tube,SA/EN 10216-2,13CrMo4-5,...,...,t <=40,4,1,440,290,649,NP,649,NP,CS-2,T4,126,126,126,126,126,126,126,126,126,126,126,126,126,123,118,94.4,60.2,40.8,26.3,17.3,11.7,7.4,...,...,...,...,...,...,...,...,...,...
361,1Cr-1/2Mo,Forgings,SA/EN 10222-2,13CrMo4-5,...,NT or QT,t <=35,4,1,440,295,649,NP,649,NP,CS-2,"S4, T4",126,126,124,122,121,120,120,120,120,120,120,120,120,120,117,97.2,59.3,41,26.2,17.3,11.7,7.4,...,...,...,...,...,...,...,...,...,... 
362,,Plate,SA-387,12,K11757,2,...,4,1,450,275,649,371,649,NP,CS-2,"S4, T5",128,128,125,124,123,123,123,123,123,123,123,123,123,123,123,94.4,60.2,40.8,26.3,17.3,11.7,7.4,...,...,...,...,...,...,...,...,...,...
363,1Cr-1/2Mo,Wld. pipe,SA-691,1CR,K11757,...,...,4,1,450,275,NP,371,NP,NP,CS-2,"G26, W10, W12",128,127,125,124,123,123,123,123,123,123,123,...,...,...,...,...,...,...,...,...,...,...,...,...,...,...,...,...,...,...,...,...
364,,Plate,SA/GB 713,15CrMoR,...,NT,60 < t <=100,4,1,450,275,649,NP,NP,NP,CS-2,"S4, T4",129,129,126,125,124,124,124,123,123,123,123,123,123,123,121,94.4,60.2,40.8,26.3,17.3,11.7,7.4,...,...,...,...,...,...,...,...,...,...
365,1Cr-1/2Mo,Plate,SA/EN 10028-2,13CrMo4-5,...,...,16 < t <=60,4,1,450,290,649,NP,649,NP,CS-2,"S4, T4",129,129,126,125,124,124,124,123,123,123,123,123,123,123,121,94.4,60.2,40.8,26.3,17.3,11.7,7.4,...,...,...,...,...,...,...,...,...,...
366,1Cr-1/2Mo,Plate,SA/GB 713,15CrMoR,...,NT,6 <=t <=60,4,1,450,295,649,NP,NP,NP,CS-2,"S4, T4",129,129,126,125,124,124,124,123,123,123,123,123,123,123,121,94.4,60.2,40.8,26.3,17.3,11.7,7.4,...,...,...,...,...,...,...,...,...,...
367,1Cr-1/2Mo,Plate,SA/EN 10028-2,13CrMo4-5,...,...,t <=16,4,1,450,300,649,NP,649,NP,CS-2,"S4, T4",129,129,126,125,124,124,124,123,123,123,123,123,123,123,121,94.4,60.2,40.8,26.3,17.3,11.7,7.4,...,...,...,...,...,...,...,...,...,...
368,,Forgings,SA-182,F12,K11564,2,...,4,1,485,275,649,371,649,NP,CS-2,"S4, T4",138,137,135,133,132,132,132,132,132,132,132,132,132,129,125,97.2,59.3,41,26.2,17.3,11.7,7.4,...,...,...,...,...,...,...,...,...,...
369,1Cr-1/2Mo,Forgings,SA-336,F12,K11564,...,...,4,1,485,275,649,371,649,NP,CS-2,"S4, T4",138,138,134,133,132,132,132,132,132,132,132,132,132,129,125,97.2,59.3,41,26.2,17.3,11.7,7.4,...,...,...,...,...,...,...,...,...,...
370,1Cr-V,Smls. tube,SA-213,T17,K12047,...,...,10B,1,415,205,NP,NP,343,343,CS-2,...,118,118,118,118,118,116,112,109,108,106,...,...,...,...,...,...,...,...,...,...,...,...,...,...,...,...,...,...,...,...,...,...
371,11/4Cr-1/2Mo,Castings,SA-217,WC6,J12072,...,...,4,1,485,275,593,371,593,NP,CS-2,"G1, G17, T4",138,138,138,138,138,138,138,138,138,138,138,136,133,130,105,73.3,52.1,36.4,25.2,17.6,...,...,...,...,...,...,...,...,...,...,...,...
372,,Cast pipe,SA-426,CP11,J12072,...,...,4,1,485,275,NP,371,NP,NP,CS-2,G17,138,138,138,138,138,138,138,138,138,138,138,...,...,...,...,...,...,...,...,...,...,...,...,...,...,...,...,...,...,...,...,...
373,11/4Cr-1/2Mo,Bar,SA-739,B11,K11797,...,...,4,1,485,310,NP,371,649,NP,CS-3,T4,138,138,138,138,138,138,138,138,138,138,138,138,138,135,107,72.9,52.3,36.3,25.2,17.6,12.4,8.08,...,...,...,...,...,...,...,...,...,...
374,,Forgings,SA-182,F11,K11597,1,...,4,1,415,205,649,NP,649,NP,CS-2,"S4, T5",118,118,118,118,118,116,112,109,108,106,104,102,99.5,96.9,94.7,72.9,51,36.7,25.1,17.6,12.4,8.08,...,...,...,...,...,...,...,...,...,...
375,11/4Cr-1/2Mo-Si,Smls. tube,SA-213,T11,K11597,...,...,4,1,415,205,649,371,649,NP,CS-2,"S4, T5",118,118,118,118,118,116,112,109,108,106,104,102,99.5,96.9,94.7,72.9,51,36.7,25.1,17.6,12.4,8.08,...,...,...,...,...,...,...,...,...,...
376,11/4Cr-1/2Mo-Si,Smls. & wld. fittings,SA-234,WP11,...,1,...,4,1,415,205,649,371,649,NP,CS-2,"S4, T5, W14",118,118,118,118,118,116,112,109,108,106,104,102,99.5,96.9,94.7,72.9,51,36.7,25.1,17.6,12.4,8.08,...,...,...,...,...,...,...,...,...,...
377,11/4Cr-1/2Mo-Si,Wld. tube,SA-250,T11,K11597,...,...,4,1,415,205,649,NP,NP,NP,CS-2,"G24, S4, T5",100,100,100,100,100,98.8,95.8,92.5,91.3,89.8,88,86.8,84.3,82.3,80.7,62.8,43.5,31.5,21.5,15,10.4,6.73,...,...,...,...,...,...,...,...,...,... 
378,,Wld. tube,SA-250,T11S1,K11597,...,...,4,1,415,205,649,NP,NP,NP,CS-2,"S4, T5, W13",118,118,118,118,118,116,112,109,108,106,104,102,99.5,96.9,94.7,72.9,51,36.7,25.1,17.6,12.4,8.08,...,...,...,...,...,...,...,...,...,...
379,11/4Cr-1/2Mo-Si,Smls. pipe,SA-335,P11,K11597,...,...,4,1,415,205,649,371,649,NP,CS-2,"S4, T5",118,118,118,118,118,116,112,109,108,106,104,102,99.5,96.9,94.7,72.9,51,36.7,25.1,17.6,12.4,8.08,...,...,...,...,...,...,...,...,...,...
380,,Forgings,SA-336,F11,K11597,1,...,4,1,415,205,649,NP,NP,NP,CS-2,"S4, T5",118,118,118,118,118,116,112,109,108,106,104,102,99.5,96.9,94.7,72.9,51,36.7,25.1,17.6,12.4,8.08,...,...,...,...,...,...,...,...,...,...
381,11/4Cr-1/2Mo-Si,Forged pipe,SA-369,FP11,K11597,...,...,4,1,415,205,649,371,649,NP,CS-2,"S4, T5",118,118,118,118,118,116,112,109,108,106,104,102,99.5,96.9,94.7,72.9,51,36.7,25.1,17.6,12.4,8.08,...,...,...,...,...,...,...,...,...,...
382,,Plate,SA-387,11,K11789,1,...,4,1,415,240,649,371,649,NP,CS-2,"S4, T4",118,118,118,118,118,118,118,118,118,118,118,118,116,114,101,72.9,51.7,36.5,25.2,17.6,12.4,8.08,...,...,...,...,...,...,...,...,...,...
383,11/4Cr-1/2Mo-Si,Wld. pipe,SA-691,11/4CR,K11789,...,...,4,1,415,240,NP,149 (Cl. 3 only),NP,NP,CS-2,"G27, W10, W12",118,118,118,118,118,...,...,...,...,...,...,...,...,...,...,...,...,...,...,...,...,...,...,...,...,...,...,...,...,...,...,...
384,,Wld. pipe,SA-691,,K11789,...,...,4,1,415,240,NP,371,NP,NP,CS-2,"G26, W10, W12",118,118,118,118,118,118,118,118,118,118,118,...,...,...,...,...,...,...,...,...,...,...,...,...,...,...,...,...,...,...,...,...
385,11/4Cr-1/2Mo-Si,Forgings,SA-182,F11,K11572,2,...,4,1,485,275,649,371,649,NP,CS-2,"S4, T4",138,138,138,138,138,138,138,138,138,138,138,136,133,130,105,72.9,52.1,36.4,25.2,17.6,12.4,8.08,...,...,...,...,...,...,...,...,...,...
386,11/4Cr-1/2Mo-Si,Forgings,SA-336,F11,K11572,2,...,4,1,485,275,649,NP,649,NP,CS-2,"S4, T4",138,138,138,138,138,138,138,138,138,138,138,136,133,130,105,72.9,52.1,36.4,25.2,17.6,12.4,8.08,...,...,...,...,...,...,...,...,...,...
387,11/4Cr-1/2Mo-Si,Forgings,SA-336,F11,K11572,3,...,4,1,515,310,NP,NP,649,NP,CS-3,T3,148,148,148,148,148,148,148,148,148,148,148,148,148,143,107,72.9,52.3,36.3,25.2,17.6,12.4,8.08,...,...,...,...,...,...,...,...,...,...
388,,Plate,SA-387,11,K11789,2,...,4,1,515,310,649,371,649,NP,CS-3,"S4, T3",148,148,148,148,148,148,148,148,148,148,148,148,148,143,107,72.9,52.3,36.3,25.2,17.6,12.4,8.08,...,...,...,...,...,...,...,...,...,...
389,11/4Cr-1/2Mo-Si,Wld. pipe,SA-691,11/4CR,K11789,...,...,4,1,515,310,NP,371,NP,NP,CS-3,"G26, W10, W12",148,148,148,148,148,148,148,148,148,148,148,...,...,...,...,...,...,...,...,...,...,...,...,...,...,...,...,...,...,...,...,...
390,,Forgings,SA-592,E,K11695,...,65 < t <=100,11B,2,725,620,NP,343 (SPT),343,343,CS-5,S7,207,207,207,207,207,207,207,207,207,207,...,...,...,...,...,...,...,...,...,...,...,...,...,...,...,...,...,...,...,...,...,...
391,13/4Cr-1/2Mo-Cu,Forgings,SA-592,E,K11695,...,<=65,11B,2,795,690,NP,NP,343,343,HT-1,...,227,227,227,227,227,227,227,227,227,227,...,...,...,...,...,...,...,...,...,...,...,...,...,...,...,...,...,...,...,...,...,...
392,,Plate,SA-517,E,K21604,...,65 < t <=150,11B,2,725,620,NP,371 (Cl. MC & SPT),343,343,CS-5,...,207,207,207,207,207,207,207,207,207,207,206,...,...,...,...,...,...,...,...,...,...,...,...,...,...,...,...,...,...,...,...,...
393,13/4Cr-1/2Mo-Ti,Plate,SA-517,E,K21604,...,<=65,11B,2,795,690,NP,371 (Cl. MC & SPT),343,343,HT-1,...,227,227,227,227,227,227,227,227,227,227,221,...,...,...,...,...,...,...,...,...,...,...,...,...,...,...,...,...,...,...,...,...
394,,Forgings,SA-182,F22,K21590,1,...,5A,1,415,205,649,371,649,NP,CS-2,"S4, T4, W7, W9",118,118,118,116,114,114,114,114,114,114,114,114,114,114,100,80.9,64,47.7,34.5,23.5,15.5,9.39,...,...,...,...,...,...,...,...,...,...
395,21/4Cr-1Mo,Smls. tube,SA-213,T22,K21590,...,...,5A,1,415,205,649,371,649,NP,CS-2,"S4, T4, W7, W9",118,118,118,116,114,114,114,114,114,114,114,114,114,114,100,80.9,64,47.7,34.5,23.5,15.5,9.39,...,...,...,...,...,...,...,...,...,...
396,21/4Cr-1Mo,Smls. & wld. fittings,SA-234,WP22,K21590,1,...,5A,1,415,205,649,371,649,NP,CS-2,"S4, T4, W7, W9, W14",118,118,118,116,114,114,114,114,114,114,114,114,114,114,100,80.9,64,47.7,34.5,23.5,15.5,9.39,...,...,...,...,...,...,...,...,...,...
397,21/4Cr-1Mo,Wld. tube,SA-250,T22,K21590,...,...,5A,1,415,205,649,NP,NP,NP,CS-2,"G24, S4, T4, W9",100,100,99.8,98.3,97.2,97.2,97.2,97.2,97.2,97.2,97.2,97.2,97.2,97.2,85.5,69,54.5,40.4,29.1,19.8,12.9,8.06,...,...,...,...,...,...,...,...,...,... 
398,,Wld. tube,SA-250,T22S1,K21590,...,...,5A,1,415,205,649,NP,NP,NP,CS-2,"S4, T4, W9, W13",118,118,118,116,114,114,114,114,114,114,114,114,114,114,100,80.9,64,47.7,34.5,23.5,15.5,9.39,...,...,...,...,...,...,...,...,...,...
399,21/4Cr-1Mo,Smls. pipe,SA-335,P22,K21590,...,...,5A,1,415,205,649,371,649,NP,CS-2,"S4, T4, W7, W9",118,118,118,116,114,114,114,114,114,114,114,114,114,114,100,80.9,64,47.7,34.5,23.5,15.5,9.39,...,...,...,...,...,...,...,...,...,...
400,,Forgings,SA-336,F22,K21590,1,...,5A,1,415,205,649,371,649,NP,CS-2,"S4, T4, W7, W9",118,118,118,116,114,114,114,114,114,114,114,114,114,114,100,80.9,64,47.7,34.5,23.5,15.5,9.39,...,...,...,...,...,...,...,...,...,...
401,21/4Cr-1Mo,Forged pipe,SA-369,FP22,K21590,...,...,5A,1,415,205,649,371,649,NP,CS-2,"S4, T4, W7, W9",118,118,118,116,114,114,114,114,114,114,114,114,114,114,100,80.9,64,47.7,34.5,23.5,15.5,9.39,...,...,...,...,...,...,...,...,...,...
402,,Plate,SA-387,22,K21590,1,...,5A,1,415,205,649,371,649,NP,CS-2,"S4, T4, W7, W9",118,118,118,116,114,114,114,114,114,114,114,114,114,114,100,80.9,64,47.7,34.5,23.5,15.5,9.39,...,...,...,...,...,...,...,...,...,...
403,21/4Cr-1Mo,Wld. pipe,SA-691,21/4CR,K21590,...,...,5A,1,415,205,NP,371,NP,NP,CS-2,"G26, W10, W12",118,118,118,116,114,114,114,114,114,114,114,...,...,...,...,...,...,...,...,...,...,...,...,...,...,...,...,...,...,...,...,...
404,,Plate,SA/EN 10028-2,10CrMo9-10,...,...,150 < t <=250,5A,1,450,250,593,NP,593,NP,CS-3,"S4, T4, W7, W9",129,129,128,126,125,124,123,123,122,121,120,118,116,113,109,88.4,64,44.6,30,19.7,...,...,...,...,...,...,...,...,...,...,...,...
405,21/4Cr-1Mo,Forgings,SA/EN 10222-2,11CrMo9-10,...,NT or QT,200 < t <=500,5A,1,450,265,649,NP,649,NP,CS-3,"S4, T4, W7, W9",129,129,129,128,126,124,124,123,123,122,121,119,116,113,109,89.4,64.3,44.9,30.1,19.7,12.9,8.06,...,...,...,...,...,...,...,...,...,...
406,21/4Cr-1Mo,Plate,SA/EN 10028-2,10CrMo9-10,...,...,100 < t <=150,5A,1,460,260,593,NP,593,NP,CS-3,"S4, T4, W7, W9",131,131,131,129,128,127,126,125,125,124,123,121,119,116,112,88.4,64,44.6,30,19.7,...,...,...,...,...,...,...,...,...,...,...,...
407,,Plate,SA/EN 10028-2,10CrMo9-10,...,...,60 < t <=100,5A,1,470,280,593,NP,593,NP,CS-3,"S4, T4, W7, W9",134,134,134,132,131,129,129,128,127,127,125,123,121,118,114,88.4,64,44.6,30,19.7,...,...,...,...,...,...,...,...,...,...,...,...
408,21/4Cr-1Mo,Smls. tube,SA/EN 10216-2,10CrMo9-10,...,...,40 < t <=60,5A,1,480,270,649,NP,649,NP,CS-2,"T4, W7, W9",137,137,137,137,135,133,132,132,132,131,129,126,123,119,113,89.4,64.3,44.9,30.1,19.7,12.9,8.06,...,...,...,...,...,...,...,...,...,...
409,,Smls. tube,SA/EN 10216-2,10CrMo9-10,...,...,t <=40,5A,1,480,280,649,NP,649,NP,CS-2,"T4, W7, W9",137,137,137,137,135,133,132,132,132,131,129,126,123,119,113,89.4,64.3,44.9,30.1,19.7,12.9,8.06,...,...,...,...,...,...,...,...,...,...
410,21/4Cr-1Mo,Plate,SA/EN 10028-2,10CrMo9-10,...,...,t <=60,5A,1,480,...,593,NP,593,NP,CS-3,"G18, S4, T4, W7, W9",137,137,137,135,133,132,132,131,130,129,128,126,124,121,117,88.4,64,44.6,30,19.7,...,...,...,...,...,...,...,...,...,...,...,...
411,21/4Cr-1Mo,Castings,SA-217,WC9,J21890,...,...,5A,1,485,275,649,371,649,NP,CS-2,"G1, G17, S4, T4, W7, W9",138,138,138,137,136,134,133,133,132,131,129,127,124,119,113,90.4,64,45,30.1,19.7,12.9,8.06,...,...,...,...,...,...,...,...,...,...
412,21/4Cr-1Mo,Cast pipe,SA-426,CP22,J21890,...,...,5A,1,485,275,NP,371,NP,NP,CS-2,G17,138,138,138,137,136,134,133,133,132,131,129,...,...,...,...,...,...,...,...,...,...,...,...,...,...,...,...,...,...,...,...,...
413,,Forgings,SA-182,F22,K21590,3,...,5A,1,515,310,649,371,649,NP,CS-3,"S4, T4, W7, W9",148,148,147,146,144,142,141,141,140,139,138,136,133,130,116,89.4,64.3,44.9,30.1,19.7,12.9,8.06,...,...,...,...,...,...,...,...,...,...
414,21/4Cr-1Mo,Forgings,SA-336,F22,K21590,3,...,5A,1,515,310,649,371,649,NP,CS-3,"S4, T4, W7, W9",148,148,147,146,144,142,141,141,140,139,138,136,133,130,116,89.4,64.3,44.9,30.1,19.7,12.9,8.06,...,...,...,...,...,...,...,...,...,...
415,,Plate,SA-387,22,K21590,2,...,5A,1,515,310,649,371,649,NP,CS-3,"S4, T4, W7, W9",148,148,147,146,144,142,141,141,140,139,138,136,133,130,116,89.4,64.3,44.9,30.1,19.7,12.9,8.06,...,...,...,...,...,...,...,...,...,...
416,21/4Cr-1Mo,Wld. pipe,SA-691,21/4CR,K21590,...,...,5A,1,515,310,NP,371,NP,NP,CS-3,"G26, W10, W12",148,148,147,146,144,142,141,141,140,139,138,...,...,...,...,...,...,...,...,...,...,...,...,...,...,...,...,...,...,...,...,...
417,,Bar,SA-739,B22,K21390,...,...,5A,1,515,310,NP,371,649,NP,CS-3,"T4, W7",148,148,147,146,144,142,141,141,140,139,138,136,133,130,116,89.4,64.3,44.9,30.1,19.7,12.9,8.06,...,...,...,...,...,...,...,...,...,...
418,21/4Cr-1Mo,Forgings,SA/EN 10222-2,11CrMo9-10,...,NT or QT,t <=200,5A,1,520,310,649,NP,649,NP,CS-3,"S4, T3, W7, W9",149,149,149,148,146,143,143,142,142,141,139,137,135,131,116,89.4,64.3,44.9,30.1,19.7,12.9,8.06,...,...,...,...,...,...,...,...,...,... 
419,,Castings,SA-487,8,J22091,A,...,5C,1,585,380,NP,NP,538,NP,CS-3,"G1, T4, W7",168,168,167,165,163,162,162,161,160,160,157,154,150,145,120,88.1,65.1,42.9,...,...,...,...,...,...,...,...,...,...,...,...,...,...
420,21/4Cr-1Mo,Forgings,SA-508,22,K21590,3,...,5C,1,585,380,NP,NP,454,NP,CS-2,...,168,168,168,168,168,168,165,161,160,159,158,156,151,142,133,...,...,...,...,...,...,...,...,...,...,...,...,...,...,...,...,...
421,21/4Cr-1Mo,Forgings,SA-541,22,K21390,3,...,5C,1,585,380,NP,NP,454,NP,CS-2,...,168,168,168,168,168,168,165,161,160,159,158,156,151,142,133,...,...,...,...,...,...,...,...,...,...,...,...,...,...,...,...,...
422,21/4Cr-1Mo,Plate,SA-542,B,K21590,4,...,5C,1,585,380,NP,NP,454,NP,CS-2,...,168,168,168,168,168,168,165,161,160,159,158,156,151,142,133,...,...,...,...,...,...,...,...,...,...,...,...,...,...,...,...,...
423,,Forgings,SA-182,F22V,K31835,...,...,5C,1,585,415,NP,NP,482,NP,CS-2,...,168,168,168,168,168,168,168,165,162,159,157,153,149,145,141,137,...,...,...,...,...,...,...,...,...,...,...,...,...,...,...,...
424,21/4Cr-1Mo-V,Forgings,SA-336,F22V,K31835,...,...,5C,1,585,415,NP,NP,482,NP,CS-2,...,168,168,168,168,168,168,168,165,162,159,157,153,149,145,141,137,...,...,...,...,...,...,...,...,...,...,...,...,...,...,...,...
425,,Forgings,SA-541,22V,K31835,...,...,5C,1,585,415,NP,NP,482,NP,CS-2,...,168,168,168,168,168,168,168,165,162,159,157,153,149,145,141,137,...,...,...,...,...,...,...,...,...,...,...,...,...,...,...,...
426,21/4Cr-1Mo-V,Plate,SA-542,D,K31835,4a,...,5C,1,585,415,NP,NP,482,NP,CS-2,...,168,168,168,168,168,168,168,165,162,159,157,153,149,145,141,137,...,...,...,...,...,...,...,...,...,...,...,...,...,...,...,...
427,,Plate,SA-832,22V,K31835,...,...,5C,1,585,415,NP,NP,482,NP,CS-2,...,168,168,168,168,168,168,168,165,162,159,157,153,149,145,141,137,...,...,...,...,...,...,...,...,...,...,...,...,...,...,...,...
428,3Cr-1Mo,Smls. tube,SA-213,T21,K31545,...,...,5A,1,415,205,649,371,649,NP,CS-2,"S4, T3",118,118,118,116,114,114,114,114,114,114,114,114,114,113,90.5,68.2,54.1,43.5,34.4,25.3,17.4,10,...,...,...,...,...,...,...,...,...,...
429,3Cr-1Mo,Smls. pipe,SA-335,P21,K31545,...,...,5A,1,415,205,649,371,649,NP,CS-2,"S4, T3",118,118,118,116,114,114,114,114,114,114,114,114,114,113,90.5,68.2,54.1,43.5,34.4,25.3,17.4,10,...,...,...,...,...,...,...,...,...,...
430,3Cr-1Mo,Forgings,SA-336,F21,K31545,1,...,5A,1,415,205,649,371,649,NP,CS-2,"S4, T3",118,118,118,116,114,114,114,114,114,114,114,114,114,113,90.5,68.2,54.1,43.5,34.4,25.3,17.4,10,...,...,...,...,...,...,...,...,...,...
431,3Cr-1Mo,Forged pipe,SA-369,FP21,K31545,...,...,5A,1,415,205,649,371,649,NP,CS-2,"S4, T3",118,118,118,116,114,114,114,114,114,114,114,114,114,113,90.5,68.2,54.1,43.5,34.4,25.3,17.4,10,...,...,...,...,...,...,...,...,...,...
432,3Cr-1Mo,Plate,SA-387,21,K31545,1,...,5A,1,415,205,649,371,649,NP,CS-2,"S4, T3",118,118,118,116,114,114,114,114,114,114,114,114,114,113,90.5,68.2,54.1,43.5,34.4,25.3,17.4,10,...,...,...,...,...,...,...,...,...,...
433,3Cr-1Mo,Cast pipe,SA-426,CP21,J31545,...,...,5A,1,415,205,NP,371,NP,NP,CS-2,G17,118,118,118,116,114,114,114,114,114,114,114,...,...,...,...,...,...,...,...,...,...,...,...,...,...,...,...,...,...,...,...,...
434,3Cr-1Mo,Forgings,SA-182,F21,K31545,...,...,5A,1,515,310,649,371,649,NP,CS-3,"S4, T3",148,148,147,146,144,142,141,141,140,139,138,136,133,127,100,72.8,54.9,40.7,29.4,20.4,15.7,8.64,...,...,...,...,...,...,...,...,...,...
435,3Cr-1Mo,Forgings,SA-336,F21,K31545,3,...,5A,1,515,310,649,371,649,NP,CS-3,"S4, T3",148,148,147,146,144,142,141,141,140,139,138,136,133,127,100,72.8,54.9,40.7,29.4,20.4,15.7,8.64,...,...,...,...,...,...,...,...,...,...
436,3Cr-1Mo,Plate,SA-387,21,K31545,2,...,5A,1,515,310,649,371,649,NP,CS-3,"S4, T3",148,148,147,146,144,142,141,141,140,139,138,136,133,127,100,72.8,54.9,40.7,29.4,20.4,15.7,8.64,...,...,...,...,...,...,...,...,...,...
437,,Forgings,SA-182,F3V,K31830,...,...,5C,1,585,415,NP,NP,482,NP,CS-3,...,168,168,167,164,161,156,154,151,150,149,147,145,144,141,139,136,...,...,...,...,...,...,...,...,...,...,...,...,...,...,...,...
438,3Cr-1Mo-1/4V-Ti-B,Forgings,SA-336,F3V,K31830,...,...,5C,1,585,415,NP,NP,482,NP,CS-3,...,168,168,167,164,161,156,154,151,150,149,147,145,144,141,139,136,...,...,...,...,...,...,...,...,...,...,...,...,...,...,...,...
439,,Forgings,SA-508,3V,K31830,...,...,5C,1,585,415,NP,NP,482,NP,CS-3,...,168,168,167,164,161,156,154,151,150,149,147,145,144,141,139,136,...,...,...,...,...,...,...,...,...,...,...,...,...,...,...,...
440,3Cr-1Mo-1/4V-Ti-B,Forgings,SA-541,3V,K31830,...,...,5C,1,585,415,NP,NP,482,NP,CS-3,...,168,168,167,164,161,156,154,151,150,149,147,145,144,141,139,136,...,...,...,...,...,...,...,...,...,...,...,...,...,...,...,...
441,3Cr-1Mo-1/4V-Ti-B,Plate,SA-542,C,K31830,4a,...,5C,1,585,415,NP,NP,482,NP,CS-3,...,168,168,167,164,161,156,154,151,150,149,147,145,144,141,139,136,...,...,...,...,...,...,...,...,...,...,...,...,...,...,...,...
442,3Cr-1Mo-1/4V-Ti-B,Plate,SA-832,21V,K31830,...,...,5C,1,585,415,NP,NP,482,NP,CS-3,...,168,168,167,164,161,156,154,151,150,149,147,145,144,141,139,136,...,...,...,...,...,...,...,...,...,...,...,...,...,...,...,...
443,,Forgings,SA-182,F3VCb,...,...,...,5C,1,585,415,NP,NP,482,NP,CS-3,...,168,168,167,164,161,156,154,151,150,149,147,145,144,141,139,136,...,...,...,...,...,...,...,...,...,...,...,...,...,...,...,...
444,3Cr-1Mo-1/4V-Cb-Ca,Forgings,SA-336,F3VCb,...,...,...,5C,1,585,415,NP,NP,482,NP,CS-3,...,168,168,167,164,161,156,154,151,150,149,147,145,144,141,139,136,...,...,...,...,...,...,...,...,...,...,...,...,...,...,...,...
445,,Forgings,SA-508,3VCb,...,...,...,5C,1,585,415,NP,NP,482,NP,CS-3,...,168,168,167,164,161,156,154,151,150,149,147,145,144,141,139,136,...,...,...,...,...,...,...,...,...,...,...,...,...,...,...,...
446,3Cr-1Mo-1/4V-Cb-Ca,Forgings,SA-541,3VCb,...,...,...,5C,1,585,415,NP,NP,482,NP,CS-3,...,168,168,167,164,161,156,154,151,150,149,147,145,144,141,139,136,...,...,...,...,...,...,...,...,...,...,...,...,...,...,...,...
447,,Plate,SA-542,E,...,4a,...,5C,1,585,415,NP,NP,482,NP,CS-3,...,168,168,167,164,161,156,154,151,150,149,147,145,144,141,139,136,...,...,...,...,...,...,...,...,...,...,...,...,...,...,...,...
448,3Cr-1Mo-1/4V-Cb-Ca,Plate,SA-832,23V,...,...,...,5C,1,585,415,NP,NP,482,NP,CS-3,...,168,168,167,164,161,156,154,151,150,149,147,145,144,141,139,136,...,...,...,...,...,...,...,...,...,...,...,...,...,...,...,...
449,,Smls. tube,SA-213,T5,K41545,...,...,5B,1,415,205,649,371,649,NP,CS-2,T4,118,118,118,116,114,114,113,112,111,109,107,104,100,96.1,81.4,61.7,46.4,34.7,25.8,18,11.5,6.68,...,...,...,...,...,...,...,...,...,...
450,5Cr-1/2Mo,Smls. & wld. fittings,SA-234,WP5,K41545,...,...,5B,1,415,205,649,371,649,NP,CS-2,"T4, W14",118,118,118,116,114,114,113,112,111,109,107,104,100,96.1,81.4,61.7,46.4,34.7,25.8,18,11.5,6.68,...,...,...,...,...,...,...,...,...,...
451,5Cr-1/2Mo,Smls. pipe,SA-335,P5,K41545,...,...,5B,1,415,205,649,371,649,NP,CS-2,T4,118,118,118,116,114,114,113,112,111,109,107,104,100,96.1,81.4,61.7,46.4,34.7,25.8,18,11.5,6.68,...,...,...,...,...,...,...,...,...,...
452,,Forged pipe,SA-369,FP5,K41545,...,...,5B,1,415,205,649,371,649,NP,CS-2,T4,118,118,118,116,114,114,113,112,111,109,107,104,100,96.1,81.4,61.7,46.4,34.7,25.8,18,11.5,6.68,...,...,...,...,...,...,...,...,...,...
453,5Cr-1/2Mo,Plate,SA-387,5,K41545,1,...,5B,1,415,205,649,371,649,NP,CS-2,T4,118,118,118,116,114,114,113,112,111,109,107,104,100,96.1,81.4,61.7,46.4,34.7,25.8,18,11.5,6.68,...,...,...,...,...,...,...,...,...,...
454,,Wld. pipe,SA-691,5CR,K41545,...,...,5B,1,415,205,NP,371,NP,NP,CS-2,"G26, W10, W12",118,118,118,116,114,114,113,112,111,109,107,...,...,...,...,...,...,...,...,...,...,...,...,...,...,...,...,...,...,...,...,...
455,5Cr-1/2Mo,Forgings,SA-336,F5,K41545,...,...,5B,1,415,250,649,NP,649,NP,CS-2,T4,118,118,118,116,114,114,113,112,111,109,107,104,100,96.1,81.4,61.7,46.4,34.7,25.8,18,11.5,6.68,...,...,...,...,...,...,...,...,...,...
456,5Cr-1/2Mo,Forgings,SA-182,F5,K41545,...,...,5B,1,485,275,649,371,649,NP,CS-2,T3,138,138,138,136,134,132,132,131,130,128,125,121,118,102,81.1,61.8,46.4,34.7,25.8,18,11.5,6.68,...,...,...,...,...,...,...,...,...,...
457,5Cr-1/2Mo,Plate,SA-387,5,K41545,2,...,5B,1,515,310,NP,371,649,NP,CS-3,T3,148,148,147,146,143,142,142,140,139,137,134,130,126,104,80.5,62,46.3,34.8,25.8,18,11.5,6.68,...,...,...,...,...,...,...,...,...,...
458,,Forgings,SA-336,F5A,K42544,...,...,5B,1,550,345,649,NP,649,NP,CS-3,T3,158,158,157,154,152,152,151,150,148,146,143,139,133,104,80.3,62.1,46.3,34.8,25.8,18,11.5,6.68,...,...,...,...,...,...,...,...,...,...
459,5Cr-1/2Mo,Castings,SA-217,C5,J42045,...,...,5B,1,620,415,649,371,649,NP,CS-3,"G1, G17, T3",177,177,177,174,172,170,170,169,167,164,161,156,134,103,80.6,62,46.3,34.8,25.8,18,11.5,6.68,...,...,...,...,...,...,...,...,...,...
460,,Cast pipe,SA-426,CP5,J42045,...,...,5B,1,620,415,NP,371,NP,NP,CS-3,G17,177,177,177,174,172,170,170,169,167,164,161,...,...,...,...,...,...,...,...,...,...,...,...,...,...,...,...,...,...,...,...,...
461,5Cr-1/2Mo,Forgings,SA-182,F5a,K42544,...,...,5B,1,620,450,649,NP,649,NP,CS-5,T3,177,177,177,174,172,170,170,169,167,164,161,156,134,103,80.6,62,46.3,34.8,25.8,18,11.5,6.68,...,...,...,...,...,...,...,...,...,...
462,,Smls. tube,SA-213,T5b,K51545,...,...,5B,1,415,205,649,NP,649,NP,CS-2,T4,118,118,118,116,114,114,113,112,111,109,107,104,100,96.1,81.4,61.7,46.4,34.7,25.8,18,11.5,6.68,...,...,...,...,...,...,...,...,...,...
463,5Cr-1/2Mo-Si,Smls. pipe,SA-335,P5b,K51545,...,...,5B,1,415,205,649,NP,649,NP,CS-2,T4,118,118,118,116,114,114,113,112,111,109,107,104,100,96.1,81.4,61.7,46.4,34.7,25.8,18,11.5,6.68,...,...,...,...,...,...,...,...,...,...
464,,Smls. tube,SA-213,T5c,K41245,...,...,5B,1,415,205,649,NP,649,NP,CS-2,T4,118,118,118,116,114,114,113,112,111,109,107,104,100,96.1,81.4,61.7,46.4,34.7,25.8,18,11.5,6.68,...,...,...,...,...,...,...,...,...,...
465,5Cr-1/2Mo-Ti,Smls. pipe,SA-335,P5c,K41245,...,...,5B,1,415,205,649,NP,649,NP,CS-2,T4,118,118,118,116,114,114,113,112,111,109,107,104,100,96.1,81.4,61.7,46.4,34.7,25.8,18,11.5,6.68,...,...,...,...,...,...,...,...,...,...
466,9Cr-1Mo,Smls. tube,SA-213,T9,K90941,...,...,5B,1,415,205,649,371,649,NP,CS-2,T5,118,118,118,116,114,114,113,112,111,109,107,104,100,95.8,91.8,80.3,61,42.9,30,20.6,14.4,10.2,...,...,...,...,...,...,...,...,...,...
467,9Cr-1Mo,Fittings,SA-234,WP9,K90941,...,...,5B,1,415,205,649,NP,649,NP,CS-2,T5,118,118,118,116,114,114,113,112,111,109,107,104,100,95.8,91.8,80.3,61,42.9,30,20.6,14.4,10.2,...,...,...,...,...,...,...,...,...,...
468,9Cr-1Mo,Smls. pipe,SA-335,P9,K90941,...,...,5B,1,415,205,649,371,649,NP,CS-2,T5,118,118,118,116,114,114,113,112,111,109,107,104,100,95.8,91.8,80.3,61,42.9,30,20.6,14.4,10.2,...,...,...,...,...,...,...,...,...,...
469,9Cr-1Mo,Forged pipe,SA-369,FP9,K90941,...,...,5B,1,415,205,649,371,649,NP,CS-2,T5,118,118,118,116,114,114,113,112,111,109,107,104,100,95.8,91.8,80.3,61,42.9,30,20.6,14.4,10.2,...,...,...,...,...,...,...,...,...,...
470,9Cr-1Mo,Forgings,SA-182,F9,K90941,...,...,5B,1,585,380,649,NP,649,NP,CS-3,T4,168,167,166,164,162,161,161,159,157,155,152,147,142,137,121,89,60.7,43.1,30,20.6,14.4,10.2,...,...,...,...,...,...,...,...,...,...
471,9Cr-1Mo,Forgings,SA-336,F9,K90941,...,...,5B,1,585,380,NP,NP,649,NP,CS-3,T4,168,167,166,164,162,161,161,159,157,155,152,147,142,137,121,89,60.7,43.1,30,20.6,14.4,10.2,...,...,...,...,...,...,...,...,...,...
472,9Cr-1Mo,Castings,SA-217,C12,J82090,...,...,5B,1,620,415,649,371 (SPT),649,NP,CS-3,"G1, T4",177,177,177,174,172,170,170,169,167,164,161,156,151,145,123,88.2,61,43,30,20.6,14.4,10.2,...,...,...,...,...,...,...,...,...,...
473,9Cr-1Mo,Cast pipe,SA-426,CP9,J82090,...,...,5B,1,620,415,NP,371,NP,NP,CS-3,G17,177,177,177,174,172,170,170,169,167,164,161,...,...,...,...,...,...,...,...,...,...,...,...,...,...,...,...,...,...,...,...,...
474,9Cr-1Mo-V,Smls. tube,SA-213,T91 Type 1,K90901,...,...,15E,1,585,415,649,371,649,NP,CS-3,T6,168,168,168,168,168,167,166,164,163,161,157,153,147,141,134,126,117,98.5,75.5,54.3,36.8,24,...,...,...,...,...,...,...,...,...,...
475,9Cr-1Mo-V,Fittings,SA-234,WP91 Type 1,K90901,...,...,15E,1,620,415,649,NP,NP,NP,CS-3,T6,177,177,177,177,177,177,176,175,172,170,166,162,156,149,142,133,124,98.5,75.5,54.3,36.8,24,...,...,...,...,...,...,...,...,...,...
476,9Cr-1Mo-V,Smls. pipe,SA-335,P91 Type 1,K90901,...,t <=75,15E,1,585,415,649,371,649,NP,CS-3,T6,168,168,168,168,168,167,166,164,163,161,157,153,147,141,134,126,117,98.5,75.5,54.3,36.8,24,...,...,...,...,...,...,...,...,...,...
477,9Cr-1Mo-V,Smls. pipe,SA-335,P91 Type 1,K90901,...,t > 75,15E,1,585,415,649,NP,649,NP,CS-3,T6,168,168,168,168,168,167,166,164,163,161,157,153,147,141,134,126,117,98.5,75.5,54.3,36.8,24,...,...,...,...,...,...,...,...,...,...
478,9Cr-1Mo-V,Forged pipe,SA-369,FP91 Type 1,K90901,...,...,15E,1,585,415,649,NP,NP,NP,CS-3,T6,168,168,168,168,168,167,166,164,163,161,157,153,147,141,134,126,117,98.5,75.5,54.3,36.8,24,...,...,...,...,...,...,...,...,...,...
479,9Cr-1Mo-V,Plate,SA-387,91 Type 1,K90901,2,t <=75,15E,1,585,415,649,371,649,NP,CS-3,T6,168,168,168,168,168,167,166,164,163,161,157,153,147,141,134,126,117,98.5,75.5,54.3,36.8,24,...,...,...,...,...,...,...,...,...,...
480,9Cr-1Mo-V,Plate,SA-387,91 Type 1,K90901,2,t > 75,15E,1,585,415,649,NP,649,NP,CS-3,T6,168,168,168,168,168,167,166,164,163,161,157,153,147,141,134,126,117,98.5,75.5,54.3,36.8,24,...,...,...,...,...,...,...,...,...,...
481,9Cr-1Mo-V,Forgings,SA-182,F91 Type 1,K90901,...,t <=75,15E,1,620,415,649,371,649,NP,CS-3,T6,177,177,177,177,177,177,176,175,172,170,166,162,156,149,142,133,124,98.5,75.5,54.3,36.8,24,...,...,...,...,...,...,...,...,...,...
482,9Cr-1Mo-V,Forgings,SA-182,F91 Type 1,K90901,...,t > 75,15E,1,620,415,649,NP,649,NP,CS-3,T6,177,177,177,177,177,177,176,175,172,170,166,162,156,149,142,133,124,98.5,75.5,54.3,36.8,24,...,...,...,...,...,...,...,...,...,...
483,9Cr-1Mo-V,Forgings,SA-336,F91 Type 1,K90901,...,...,15E,1,620,415,649,NP,649,NP,CS-3,T6,177,177,177,177,177,177,176,175,172,170,166,162,156,149,142,133,124,98.5,75.5,54.3,36.8,24,...,...,...,...,...,...,...,...,...,...
484,9Cr-1Mo-V,Smls. tube,SA-213,T91 Type 2,K90901,...,...,15E,1,585,415,649,NP,NP,NP,CS-3,T6,168,168,168,168,168,167,166,164,163,161,157,153,147,141,134,126,117,102,78.2,57.6,39.2,25.1,...,...,...,...,...,...,...,...,...,...
485,9Cr-1Mo-V,Fittings,SA-234,WP91 Type 2,K90901,...,...,15E,1,620,415,649,NP,NP,NP,CS-3,T6,177,177,177,177,177,177,176,175,172,170,166,162,156,149,142,133,124,102,78.2,57.6,39.2,25.1,...,...,...,...,...,...,...,...,...,...
486,9Cr-1Mo-V,Smls. pipe,SA-335,P91 Type 2,K90901,...,...,15E,1,585,415,649,NP,NP,NP,CS-3,T6,168,168,168,168,168,167,166,164,163,161,157,153,147,141,134,126,117,102,78.2,57.6,39.2,25.1,...,...,...,...,...,...,...,...,...,...
487,9Cr-1Mo-V,Forged pipe,SA-369,FP91 Type 2,K90901,...,...,15E,1,585,415,649,NP,NP,NP,CS-3,T6,168,168,168,168,168,167,166,164,163,161,157,153,147,141,134,126,117,102,78.2,57.6,39.2,25.1,...,...,...,...,...,...,...,...,...,...
488,9Cr-1Mo-V,Plate,SA-387,91 Type 2,K90901,2,...,15E,1,585,415,649,NP,NP,NP,CS-3,T6,168,168,168,168,168,167,166,164,163,161,157,153,147,141,134,126,117,102,78.2,57.6,39.2,25.1,...,...,...,...,...,...,...,...,...,...
489,9Cr-1Mo-V,Forgings,SA-182,F91 Type 2,K90901,...,...,15E,1,620,415,649,NP,NP,NP,CS-3,T6,177,177,177,177,177,177,176,175,172,170,166,162,156,149,142,133,124,102,78.2,57.6,39.2,25.1,...,...,...,...,...,...,...,...,...,...
490,9Cr-1Mo-V,Forgings,SA-336,F91 Type 2,K90901,...,...,15E,1,620,415,649,NP,NP,NP,CS-3,T6,177,177,177,177,177,177,176,175,172,170,166,162,156,149,142,133,124,102,78.2,57.6,39.2,25.1,...,...,...,...,...,...,...,...,...,...
491,11Cr-Ti,Plate,SA-240,...,S40910,...,...,7,1,380,170,NP,NP,427,NP,CS-1,...,108,104,98.8,94.4,90.1,83.8,80.5,78.2,77.9,77.9,77.9,77.2,76.6,76,...,...,...,...,...,...,...,...,...,...,...,...,...,...,...,...,...,...
492,11Cr-Ti,Plate,SA-240,...,S40920,...,...,7,1,380,170,NP,NP,427,NP,CS-1,...,108,104,98.8,94.4,90.1,83.8,80.5,78.2,77.9,77.9,77.9,77.2,76.6,76,...,...,...,...,...,...,...,...,...,...,...,...,...,...,...,...,...,...
493,11Cr-Ti,Plate,SA-240,...,S40930,...,...,7,1,380,170,NP,NP,427,NP,CS-1,...,108,104,98.8,94.4,90.1,83.8,80.5,78.2,77.9,77.9,77.9,77.2,76.6,76,...,...,...,...,...,...,...,...,...,...,...,...,...,...,...,...,...,...
494,11Cr-Ti,Wld. tube,SA-268,TP409,S40900,...,...,7,1,380,170,NP,NP,427,343,CS-1,G24,92.4,88.4,84,80.2,76.6,71.2,68.4,66.5,66.2,66.2,66.2,65.6,65.1,64.6,...,...,...,...,...,...,...,...,...,...,...,...,...,...,...,...,...,...
495,11Cr-Ti,Smls. tube,SA-268,TP409,S40900,...,...,7,1,380,170,NP,NP,427,343,CS-1,...,108,104,98.8,94.4,90.1,83.8,80.5,78.2,77.9,77.9,77.9,77.2,76.6,76,...,...,...,...,...,...,...,...,...,...,...,...,...,...,...,...,...,...
496,12Cr,Plate,SA-1010,40,S41003,...,t <=19,7,1,455,275,NP,NP,316,316,CS-2,...,130,130,130,130,130,127,123,119,117,...,...,...,...,...,...,...,...,...,...,...,...,...,...,...,...,...,...,...,...,...,...,...
497,12Cr,Bar,SA-479,403,S40300,A,...,6,1,485,275,NP,371,NP,NP,...,...,138,138,138,137,135,133,131,129,127,124,122,...,...,...,...,...,...,...,...,...,...,...,...,...,...,...,...,...,...,...,...,...
498,12Cr,Bar,SA-479,403,S40300,1,...,6,1,485,275,NP,371,NP,NP,...,...,138,138,138,137,135,133,131,129,127,124,122,...,...,...,...,...,...,...,...,...,...,...,...,...,...,...,...,...,...,...,...,...
499,12Cr,Plate,SA-1010,50,S41003,...,t <=19,7,1,485,345,NP,NP,316,316,CS-3,...,138,138,138,138,138,135,131,126,124,...,...,...,...,...,...,...,...,...,...,...,...,...,...,...,...,...,...,...,...,...,...,...
500,12Cr-Al,Bar,SA/JIS G4303,SUS405,...,...,...,7,1,410,174,NP,371,538,NP,CS-1,"G19, T5",115,110,105,103,102,100,98.9,97.2,96.1,94.7,92.7,90.2,87.1,83.5,79.2,67.3,41.9,14.1,...,...,...,...,...,...,...,...,...,...,...,...,...,...
501,12Cr-Al,Plate,SA-240,405,S40500,...,...,7,1,415,170,371,NP,538,343,CS-1,"G19, T5",115,110,105,103,102,100,98.9,97.2,96.1,94.7,92.7,90.2,87.1,83.5,79.2,67.3,41.9,14.1,...,...,...,...,...,...,...,...,...,...,...,...,...,...
502,12Cr-Al,Plate,SA-240,405,S40500,...,...,7,1,415,170,NP,371,NP,NP,CS-1,G19,115,110,105,103,102,100,98.9,97.2,96.1,94.7,92.7,...,...,...,...,...,...,...,...,...,...,...,...,...,...,...,...,...,...,...,...,...
503,12Cr-Al,Bar,SA-479,405,S40500,...,...,7,1,415,170,NP,371,538,343,CS-1,"G19, T5",115,110,105,103,102,100,98.9,97.2,96.1,94.7,92.7,90.2,87.1,83.5,79.2,67.3,41.9,14.1,...,...,...,...,...,...,...,...,...,...,...,...,...,...
504,12Cr-Al,Smls. & wld. tube,SA-268,TP405,S40500,...,...,7,1,415,205,371,NP,538,343,CS-2,"G19, T5, W13, W14",118,118,118,117,116,114,113,111,109,107,104,101,97.5,93.2,88.4,70.6,40.9,14.5,...,...,...,...,...,...,...,...,...,...,...,...,...,...
505,12Cr-Al,Wld. tube,SA-268,TP405,S40500,...,...,7,1,415,205,371,NP,538,343,CS-2,"G19, G24, T5",101,101,101,99.7,98.5,96.7,95.4,93.9,92.4,90.5,88.6,86.1,83,79.3,75.2,59.8,34.6,12.4,...,...,...,...,...,...,...,...,...,...,...,...,...,... 
506,12Cr-Ti,Wld. tube,SA-268,...,S40800,...,...,7,1,380,205,NP,NP,427,343,CS-2,"G19, W14",92.4,92.4,92.3,91.4,90.3,89,87.8,86.3,84.8,82.9,81,78.5,76,73.5,...,...,...,...,...,...,...,...,...,...,...,...,...,...,...,...,...,...
507,12Cr-Ti,Smls. tube,SA-268,...,S40800,...,...,7,1,380,205,NP,NP,427,343,CS-2,G19,108,108,108,107,106,104,103,101,99.6,98,95.5,92.9,89.2,85.5,...,...,...,...,...,...,...,...,...,...,...,...,...,...,...,...,...,...
508,13Cr,Plate,SA-240,410S,S41008,...,...,7,1,415,205,NP,371,649,343,CS-2,T4,118,118,118,117,116,114,113,111,109,107,104,101,97.5,93,88.3,69.7,50.7,37.9,26.4,18,11.6,6.68,...,...,...,...,...,...,...,...,...,...
509,13Cr,Smls. & wld. tube,SA-268,TP410,S41000,...,...,6,1,415,205,371,NP,649,343,CS-2,"T4, W13, W14",118,118,118,117,116,114,113,111,109,107,104,101,97.5,93,88.3,69.7,50.7,37.9,26.4,18,11.6,6.68,...,...,...,...,...,...,...,...,...,...
510,13Cr,Wld. tube,SA-268,TP410,S41000,...,...,6,1,415,205,371,NP,649,343,CS-2,"G24, T4",101,101,101,99.7,98.5,96.7,95.4,93.9,92.4,90.5,88.6,86.1,82.9,79.4,74.1,60,42.8,31.9,22.4,15.5,9.59,5.69,...,...,...,...,...,...,...,...,...,... 
511,13Cr,Plate,SA-240,410,S41000,...,...,6,1,450,205,NP,NP,649,343,CS-2,T4,128,128,126,125,123,120,119,117,115,114,111,108,104,100,89.9,69.2,50.9,37.8,26.4,18,11.6,6.68,...,...,...,...,...,...,...,...,...,...
512,13Cr,Forgings,SA-182,F6a,S41000,1,...,6,1,485,275,NP,371,538,343,CS-2,T4,138,138,138,137,135,133,131,129,127,124,122,118,113,109,92.1,68.4,51.3,37,...,...,...,...,...,...,...,...,...,...,...,...,...,...
513,13Cr,Bar,SA-479,410,S41000,...,...,6,1,485,275,NP,NP,538,343,CS-2,"G22, T4",138,138,138,137,135,133,131,129,127,124,122,118,113,109,92.1,68.4,51.3,37,...,...,...,...,...,...,...,...,...,...,...,...,...,...
514,13Cr,Bar,SA-479,410,S41000,A,...,6,1,485,275,NP,371,NP,NP,CS-2,...,138,138,138,137,135,133,131,129,127,124,122,...,...,...,...,...,...,...,...,...,...,...,...,...,...,...,...,...,...,...,...,...
515,13Cr,Bar,SA-479,410,S41000,1,...,6,1,485,275,371,371,NP,NP,CS-2,...,138,138,138,137,135,133,131,129,127,124,122,...,...,...,...,...,...,...,...,...,...,...,...,...,...,...,...,...,...,...,...,...
516,13Cr,Forgings,SA-182,F6a,S41000,2,...,6,3,585,380,NP,371,649,343,CS-3,T3,168,168,167,166,164,162,159,157,154,151,148,143,138,123,93.5,68,51.3,37.7,26.4,17.9,11.6,6.68,...,...,...,...,...,...,...,...,...,...
517,13Cr,Castings,SA-217,CA15,J91150,...,...,6,3,620,450,NP,371,649,343,CS-5,"G1, G17, T3",177,177,177,176,174,171,169,166,163,160,156,151,146,117,83.3,60.1,42,28.6,19.8,13.8,9.81,6.76,...,...,...,...,...,...,...,...,...,...
518,13Cr,Cast pipe,SA-426,CPCA15,J91150,...,...,6,3,620,450,NP,371,NP,NP,CS-5,G17,177,177,177,176,174,171,169,166,163,160,156,...,...,...,...,...,...,...,...,...,...,...,...,...,...,...,...,...,...,...,...,...
519,13Cr,Bar,SA/EN 10088-3,X12Cr13,...,QT650,t <=160,...,...,650,450,NP,371 (SPT),NP,NP,...,W1,186,186,186,184,182,179,177,173,171,168,164,...,...,...,...,...,...,...,...,...,...,...,...,...,...,...,...,...,...,...,...,... 
520,13Cr-4Ni,Castings,SA-487,CA6NM,J91540,A,...,6,4,760,550,NP,371,427,343,CS-5,"G1, G17",216,216,216,215,212,208,204,200,198,195,192,189,184,180,...,...,...,...,...,...,...,...,...,...,...,...,...,...,...,...,...,...
521,13Cr-4Ni,Forgings,SA-182,F6NM,S41500,...,...,6,4,795,620,NP,371,NP,NP,CS-3,G17,227,227,227,227,227,225,217,209,205,202,197,...,...,...,...,...,...,...,...,...,...,...,...,...,...,...,...,...,...,...,...,...
522,15Cr,Wld. tube,SA-268,TP429,S42900,...,...,6,2,415,240,371,NP,371,343,CS-2,"G19, G24, W14",101,101,101,99.7,98.5,96.7,95.4,93.9,92.4,90.5,88.6,...,...,...,...,...,...,...,...,...,...,...,...,...,...,...,...,...,...,...,...,... 
523,15Cr,Smls. & wld. tube,SA-268,TP429,S42900,...,...,6,2,415,240,371,NP,649,343,CS-2,"G19, T4, W13, W14",118,118,118,117,116,114,113,111,109,107,104,101,97.5,93.3,86.2,70.9,52.8,38.1,27.5,20.5,15.9,12.2,...,...,...,...,...,...,...,...,...,...
524,15Cr,Plate,SA-240,429,S42900,...,...,6,2,450,205,NP,NP,649,343,CS-2,"G19, T4",128,128,126,125,123,120,119,117,115,114,111,108,104,101,87.8,70.4,53,38.1,27.5,20.5,15.9,12.2,...,...,...,...,...,...,...,...,...,...
525,17Cr,Wld. tube,SA-268,TP430,S43000,...,...,7,2,415,240,371,NP,649,343,CS-2,"G19, G24, T4",101,101,101,99.7,98.5,96.7,95.4,93.9,92.4,90.5,88.6,86.1,83,79.4,73.3,60.2,44.8,32.2,23.2,17.3,13.3,10.2,...,...,...,...,...,...,...,...,...,... 
526,17Cr,Smls. & wld. tube,SA-268,TP430,S43000,...,...,7,2,415,240,371,371,649,343,CS-2,"G19, T4, W12, W13, W14",118,118,118,117,116,114,113,111,109,107,104,101,97.5,93.3,86.2,70.9,52.8,38.1,27.5,20.5,15.9,12.2,...,...,...,...,...,...,...,...,...,...
527,17Cr,Plate,SA-240,430,S43000,...,...,7,2,450,205,NP,NP,649,343,CS-2,"G19, T4",128,128,126,125,123,120,119,117,115,114,111,108,104,101,87.8,70.4,53,38.1,27.5,20.5,15.9,12.2,...,...,...,...,...,...,...,...,...,...
528,17Cr,Bar,SA-479,430,S43000,...,...,7,2,485,275,371,371,538,343,CS-2,"G19, G22, T4",138,138,138,137,135,133,131,129,127,124,122,118,113,109,90.1,69.5,53.6,36.5,...,...,...,...,...,...,...,...,...,...,...,...,...,...
