Repository: hoppalot22/PDFTableExtract-ASME

File: 59B63A10 (part 4 of 11)
Line No.,Nominal Composition,Product Form,Spec. No.,Type/Grade,Alloy Desig./UNS No.,Class/Condition/Temper,Size/Thickness (mm),P-No.,Group No.,Min. Tensile Strength (MPa),Min. Yield Strength (MPa),I,III,VIII-1,XII,External Pressure Chart No.,Notes,40,65,100,125,150,200,250,300,325,350,375,400,425,450,475,500,525,550,575,600,625,650,675,700,725,750,775,800,825,850,875,900
529,17Cr-4Ni-3Cu,Castings,SA-747,CB7Cu-1,J92180,...,...,...,...,1035,965,NP,NP,93,NP,HT-1,"G1, G28, W1",221,221,221,...,...,...,...,...,...,...,...,...,...,...,...,...,...,...,...,...,...,...,...,...,...,...,...,...,...,...,...,...
530,17Cr-4Ni-4Cu,Bar,SA-564,630,S17400,H1150,...,...,...,930,725,NP,343,343,NP,HT-1,"G8, G19, W1",266,266,266,266,266,259,254,251,249,247,...,...,...,...,...,...,...,...,...,...,...,...,...,...,...,...,...,...,...,...,...,...
531,17Cr-4Ni-4Cu,Plate,SA-693,630,S17400,H1150,...,...,...,930,725,NP,343,343,NP,HT-1,"G19, W2",266,266,266,266,266,259,254,251,249,247,...,...,...,...,...,...,...,...,...,...,...,...,...,...,...,...,...,...,...,...,...,... 
532,17Cr-4Ni-4Cu,Forgings,SA-705,630,S17400,H1150,...,...,...,930,725,NP,343,343,NP,HT-1,"G19, W2",266,266,266,266,266,259,254,251,249,247,...,...,...,...,...,...,...,...,...,...,...,...,...,...,...,...,...,...,...,...,...,... 
533,17Cr-4Ni-4Cu,Bar,SA-564,630,S17400,H1100,...,...,...,965,795,NP,343,343,NP,HT-1,"G8, G19, W1",276,276,276,276,276,269,263,260,258,256,...,...,...,...,...,...,...,...,...,...,...,...,...,...,...,...,...,...,...,...,...,...
534,17Cr-4Ni-4Cu,Plate,SA-693,630,S17400,H1100,...,...,...,965,795,NP,343,343,NP,HT-1,"G19, W2",276,276,276,276,276,269,263,260,258,256,...,...,...,...,...,...,...,...,...,...,...,...,...,...,...,...,...,...,...,...,...,... 
535,17Cr-4Ni-4Cu,Forgings,SA-705,630,S17400,H1100,...,...,...,965,795,NP,343,343,NP,HT-1,"G19, W2",276,276,276,276,276,269,263,260,258,256,...,...,...,...,...,...,...,...,...,...,...,...,...,...,...,...,...,...,...,...,...,... 
536,17Cr-4Ni-4Cu,Bar,SA-564,630,S17400,H1075,...,...,...,1000,860,NP,343,NP,NP,HT-1,"G19, W1",285,285,285,285,285,279,273,270,267,265,...,...,...,...,...,...,...,...,...,...,...,...,...,...,...,...,...,...,...,...,...,...
537,17Cr-4Ni-4Cu,Plate,SA-693,630,S17400,H1075,...,...,...,1000,860,NP,343,343,NP,HT-1,"G19, W2",285,285,285,285,285,279,273,270,267,265,...,...,...,...,...,...,...,...,...,...,...,...,...,...,...,...,...,...,...,...,...,... 
538,17Cr-4Ni-4Cu,Forgings,SA-705,630,S17400,H1075,...,...,...,1000,860,NP,343,343,NP,HT-1,"G19, W2",285,285,285,285,285,279,273,270,267,265,...,...,...,...,...,...,...,...,...,...,...,...,...,...,...,...,...,...,...,...,...,... 
539,18Cr-2Mo,Plate,SA-240,...,S44400,...,...,7,2,415,275,NP,NP,343,343,CS-2,G19,118,118,118,116,114,112,110,107,105,104,...,...,...,...,...,...,...,...,...,...,...,...,...,...,...,...,...,...,...,...,...,...
540,18Cr-2Mo,Wld. tube,SA-268,...,S44400,...,...,7,2,415,275,NP,NP,343,343,CS-2,"G19, G24",101,101,101,99,97.1,95.3,93.5,91.3,89.7,87.7,...,...,...,...,...,...,...,...,...,...,...,...,...,...,...,...,...,...,...,...,...,...
541,18Cr-2Mo,Smls. tube,SA-268,...,S44400,...,...,7,2,415,275,NP,NP,343,343,CS-2,G19,118,118,118,116,114,112,110,107,105,104,...,...,...,...,...,...,...,...,...,...,...,...,...,...,...,...,...,...,...,...,...,...
542,18Cr-Ti,Plate,SA-240,...,S43932,...,...,7,2,415,205,NP,NP,316,316,CS-2,G19,118,118,118,113,108,101,96.6,94,93.8,...,...,...,...,...,...,...,...,...,...,...,...,...,...,...,...,...,...,...,...,...,...,...
543,18Cr-Ti,Wld. tube,SA-268,TP439,S43035,...,...,7,2,415,205,427,NP,427,343,CS-2,"G19, G24",101,101,100,96.5,91.5,85.9,81.9,80.3,79.7,79.3,79.2,78.6,77.3,76.1,...,...,...,...,...,...,...,...,...,...,...,...,...,...,...,...,...,...
544,18Cr-Ti,Smls. tube,SA-268,TP439,S43035,...,...,7,2,415,205,427,NP,427,343,CS-2,G19,118,118,118,113,108,101,96.6,94,93.8,93.7,93,92.3,91.1,89.8,...,...,...,...,...,...,...,...,...,...,...,...,...,...,...,...,...,...
545,...,...,...,...,...,...,...,...,...,...,...,...,...,...,...,...,...,...,...,...,...,...,...,...,...,...,...,...,...,...,...,...,...,...,...,...,...,...,...,...,...,...,...,...,...,...,...,...,... 
546,...,...,...,...,...,...,...,...,...,...,...,...,...,...,...,...,...,...,...,...,...,...,...,...,...,...,...,...,...,...,...,...,...,...,...,...,...,...,...,...,...,...,...,...,...,...,...,...,... 
547,18Cr-Ti,Wld. tube,SA-803,TP439,S43035,...,...,7,2,415,205,NP,NP,316,316,CS-2,"G19, G24",101,101,100,96.5,91.5,85.9,81.9,80.3,79.7,...,...,...,...,...,...,...,...,...,...,...,...,...,...,...,...,...,...,...,...,...,...,...
548,18Cr-Ti,Smls. tube,SA-268,TP430 Ti,S43036,...,...,7,2,415,240,NP,NP,427,NP,CS-2,G19,118,118,118,116,114,111,109,107,105,104,102,99.7,97,93.8,...,...,...,...,...,...,...,...,...,...,...,...,...,...,...,...,...,...
549,18Cr-Ti,Wld. tube,SA-268,TP430 Ti,S43036,...,...,7,2,415,240,NP,NP,427,NP,CS-2,"G19, G24",100,100,100,98.5,97,94.6,92.8,90.8,89.7,88.3,86.7,84.8,82.5,79.7,...,...,...,...,...,...,...,...,...,...,...,...,...,...,...,...,...,...
550,18Cr-Ti,Bar,SA-479,439,S43035,...,...,7,2,485,275,NP,NP,538,343,CS-2,"G19, G22, T4",138,138,138,136,133,130,127,124,123,121,119,116,113,110,91.7,69.9,53.5,36.6,...,...,...,...,...,...,...,...,...,...,...,...,...,...
551,26Cr-3Ni-3Mo,Plate,SA-240,26/03/2003,S44660,...,<=5,10K,1,585,450,NP,NP,371,343,HA-5,G19,168,168,168,167,167,165,164,163,162,162,161,...,...,...,...,...,...,...,...,...,...,...,...,...,...,...,...,...,...,...,...,...
552,26Cr-3Ni-3Mo,Smls. tube,SA-268,26/03/2003,S44660,...,<=5,10K,1,585,450,NP,371,371,343,HA-5,"G19, H5",168,168,168,167,167,165,164,163,162,162,161,...,...,...,...,...,...,...,...,...,...,...,...,...,...,...,...,...,...,...,...,...
553,26Cr-3Ni-3Mo,Wld. tube,SA-268,26/03/2003,S44660,...,<=5,10K,1,585,450,NP,371,NP,NP,HA-5,"G19, H5, W12",168,168,168,167,167,165,164,163,162,162,161,...,...,...,...,...,...,...,...,...,...,...,...,...,...,...,...,...,...,...,...,...
554,26Cr-3Ni-3Mo,Wld. tube,SA-268,26/03/2003,S44660,...,<=5,10K,1,585,450,NP,NP,371,343,HA-5,"G19, G24",142,142,142,142,142,140,139,139,138,138,137,...,...,...,...,...,...,...,...,...,...,...,...,...,...,...,...,...,...,...,...,...
555,26Cr-3Ni-3Mo,Wld. tube,SA-803,26/03/2003,S44660,...,<=5,10K,1,585,450,NP,NP,316,316,HA-5,"G19, G24",142,142,142,142,142,140,139,139,138,...,...,...,...,...,...,...,...,...,...,...,...,...,...,...,...,...,...,...,...,...,...,...
556,27Cr,Smls. tube,SA-268,TP446-1,S44600,...,...,10I,1,485,275,371,NP,343,343,CS-2,G19,138,138,138,136,133,130,127,124,123,121,119,...,...,...,...,...,...,...,...,...,...,...,...,...,...,...,...,...,...,...,...,...
557,27Cr-1Mo,Forgings,SA-182,FXM-27Cb,S44627,...,...,10I,1,415,240,NP,NP,343,343,HA-2,G19,118,118,118,116,114,111,111,111,111,111,...,...,...,...,...,...,...,...,...,...,...,...,...,...,...,...,...,...,...,...,...,...
558,27Cr-1Mo,Plate,SA-240,XM-27,S44627,...,...,10I,1,450,275,NP,343,343,343,HA-2,G19,128,128,128,127,126,125,125,125,125,125,...,...,...,...,...,...,...,...,...,...,...,...,...,...,...,...,...,...,...,...,...,...
559,27Cr-1Mo,Wld. tube,SA-268,TPXM-27,S44627,...,...,10I,1,450,275,NP,NP,343,343,HA-2,"G19, G24",109,109,109,108,107,106,106,106,106,106,...,...,...,...,...,...,...,...,...,...,...,...,...,...,...,...,...,...,...,...,...,...
560,27Cr-1Mo,Smls. tube,SA-268,TPXM-27,S44627,...,...,10I,1,450,275,NP,343,343,343,HA-2,G19,128,128,128,127,126,125,125,125,125,125,...,...,...,...,...,...,...,...,...,...,...,...,...,...,...,...,...,...,...,...,...,...
561,27Cr-1Mo,Bar,SA-479,XM-27,S44627,...,...,10I,1,450,275,NP,371,343,343,HA-2,"G19, G22",128,128,128,127,126,125,125,125,125,125,125,...,...,...,...,...,...,...,...,...,...,...,...,...,...,...,...,...,...,...,...,...
562,...,...,...,...,...,...,...,...,...,...,...,...,...,...,...,...,...,...,...,...,...,...,...,...,...,...,...,...,...,...,...,...,...,...,...,...,...,...,...,...,...,...,...,...,...,...,...,...,... 
563,...,...,...,...,...,...,...,...,...,...,...,...,...,...,...,...,...,...,...,...,...,...,...,...,...,...,...,...,...,...,...,...,...,...,...,...,...,...,...,...,...,...,...,...,...,...,...,...,... 
564,...,...,...,...,...,...,...,...,...,...,...,...,...,...,...,...,...,...,...,...,...,...,...,...,...,...,...,...,...,...,...,...,...,...,...,...,...,...,...,...,...,...,...,...,...,...,...,...,... 
565,...,...,...,...,...,...,...,...,...,...,...,...,...,...,...,...,...,...,...,...,...,...,...,...,...,...,...,...,...,...,...,...,...,...,...,...,...,...,...,...,...,...,...,...,...,...,...,...,... 
566,27Cr-1Mo-Ti,Plate,SA-240,XM-33,S44626,...,...,10I,1,470,310,NP,NP,343,343,HA-6,G19,134,134,134,134,133,131,130,128,126,124,...,...,...,...,...,...,...,...,...,...,...,...,...,...,...,...,...,...,...,...,...,...
567,27Cr-1Mo-Ti,Smls. tube,SA-268,TPXM-33,S44626,...,...,10I,1,470,310,NP,NP,343,343,HA-6,G19,134,134,134,134,133,131,130,128,126,124,...,...,...,...,...,...,...,...,...,...,...,...,...,...,...,...,...,...,...,...,...,...
568,27Cr-1Mo-Ti,Wld. tube,SA-268,TPXM-33,S44626,...,...,10I,1,470,310,NP,NP,343,343,HA-6,"G19, G24",114,114,114,113,113,112,111,109,108,106,...,...,...,...,...,...,...,...,...,...,...,...,...,...,...,...,...,...,...,...,...,...
569,29Cr-4Mo,Bar,SA-479,...,S44700,...,...,10J,1,485,380,NP,NP,316,316,HA-6,"G19, G22",138,138,138,135,133,132,132,132,132,...,...,...,...,...,...,...,...,...,...,...,...,...,...,...,...,...,...,...,...,...,...,...
570,29Cr-4Mo,Plate,SA-240,...,S44700,...,...,10J,1,550,415,NP,NP,316,316,HA-6,G19,158,158,157,155,152,151,151,151,151,...,...,...,...,...,...,...,...,...,...,...,...,...,...,...,...,...,...,...,...,...,...,...
571,29Cr-4Mo,Smls. tube,SA-268,29-Apr,S44700,...,...,10J,1,550,415,NP,NP,316,316,HA-6,G19,158,158,157,155,152,151,151,151,151,...,...,...,...,...,...,...,...,...,...,...,...,...,...,...,...,...,...,...,...,...,...,...
572,29Cr-4Mo,Wld. tube,SA-268,29-Apr,S44700,...,...,10J,1,550,415,NP,NP,316,316,HA-6,"G19, G24",134,134,134,132,130,128,128,128,128,...,...,...,...,...,...,...,...,...,...,...,...,...,...,...,...,...,...,...,...,...,...,...
573,29Cr-4Mo-2Ni,Bar,SA-479,...,S44800,...,...,10K,1,485,380,NP,NP,316,316,HA-6,"G19, G22",138,137,135,134,133,132,131,129,128,...,...,...,...,...,...,...,...,...,...,...,...,...,...,...,...,...,...,...,...,...,...,...
574,29Cr-4Mo-2Ni,Plate,SA-240,...,S44800,...,...,10K,1,550,415,NP,NP,316,316,HA-6,G19,158,156,154,153,152,151,149,147,147,...,...,...,...,...,...,...,...,...,...,...,...,...,...,...,...,...,...,...,...,...,...,...
575,29Cr-4Mo-2Ni,Smls. tube,SA-268,29/04/2002,S44800,...,...,10K,1,550,415,NP,NP,316,316,HA-6,G19,158,156,154,153,152,151,149,147,147,...,...,...,...,...,...,...,...,...,...,...,...,...,...,...,...,...,...,...,...,...,...,...
576,29Cr-4Mo-2Ni,Wld. tube,SA-268,29/04/2002,S44800,...,...,10K,1,550,415,NP,NP,316,316,HA-6,"G19, G24",134,133,131,130,130,128,127,125,124,...,...,...,...,...,...,...,...,...,...,...,...,...,...,...,...,...,...,...,...,...,...,...
577,29Cr-4Mo-Ti,Smls. tube,SA-268,...,S44735,...,...,10J,1,515,415,NP,NP,316,316,HA-6,G19,148,146,144,144,143,141,140,139,138,...,...,...,...,...,...,...,...,...,...,...,...,...,...,...,...,...,...,...,...,...,...,...
578,29Cr-4Mo-Ti,Wld. tube,SA-268,...,S44735,...,...,10J,1,515,415,NP,NP,316,316,HA-6,"G19, G24",125,125,123,122,121,121,119,118,117,...,...,...,...,...,...,...,...,...,...,...,...,...,...,...,...,...,...,...,...,...,...,...
579,Mn-1/4Mo,Forgings,SA-372,D,K14508,...,...,...,...,725,450,NP,343,343,343,CS-5,"G25, W2, W11",207,207,207,207,207,207,207,207,207,207,...,...,...,...,...,...,...,...,...,...,...,...,...,...,...,...,...,...,...,...,...,...
580,,Castings,SA-487,2,J13005,A,...,3,3,585,365,NP,371 (SPT),343,343,CS-3,G1,168,168,168,168,168,167,167,167,167,166,166,...,...,...,...,...,...,...,...,...,...,...,...,...,...,...,...,...,...,...,...,...
581,Mn-1/4Mo-V,Castings,SA-487,2,J13005,B,...,3,3,620,450,NP,NP,343,343,CS-5,G1,177,177,177,177,177,177,177,177,177,177,...,...,...,...,...,...,...,...,...,...,...,...,...,...,...,...,...,...,...,...,...,...
582,,Plate,SA-302,A,K12021,...,...,3,2,515,310,538,371,538,343,CS-3,"G11, S2, T3",148,148,148,148,148,148,148,148,148,148,148,148,148,142,107,68.1,43.1,23.1,...,...,...,...,...,...,...,...,...,...,...,...,...,...
583,Mn-1/2Mo,Wld. pipe,SA-672,H75,K12021,...,...,3,2,515,310,NP,371,NP,NP,CS-3,"S6, W10, W12",148,148,148,148,148,148,148,148,148,148,148,...,...,...,...,...,...,...,...,...,...,...,...,...,...,...,...,...,...,...,...,...
584,,Plate,SA-302,B,K12022,...,...,3,3,550,345,538,371,538,343,CS-3,"G11, S2, T3",158,158,158,158,158,158,158,158,158,158,158,158,158,143,106,68.4,43,23.1,...,...,...,...,...,...,...,...,...,...,...,...,...,...
585,Mn-1/2Mo,Plate,SA-533,A,K12521,1,...,3,3,550,345,NP,371,538,NP,CS-5,"G23, T4",158,158,158,158,158,158,158,158,158,158,158,158,158,154,106,77.2,55.6,32.1,...,...,...,...,...,...,...,...,...,...,...,...,...,...
586,Mn-1/2Mo,Plate,SA-533,A,K12521,2,...,3,3,620,485,NP,371,427,NP,CS-5,...,177,177,177,177,177,177,177,177,177,177,177,177,177,177,...,...,...,...,...,...,...,...,...,...,...,...,...,...,...,...,...,...
587,,Plate,SA-533,A,K12521,3,...,11A,4,690,570,NP,371,NP,NP,CS-5,...,197,197,197,197,197,197,197,197,197,197,197,...,...,...,...,...,...,...,...,...,...,...,...,...,...,...,...,...,...,...,...,...
588,Mn-1/2Mo-1/4Ni,Plate,SA-533,D,K12529,1,...,3,3,550,345,NP,371,NP,NP,CS-5,...,158,158,158,158,158,158,158,158,158,158,158,...,...,...,...,...,...,...,...,...,...,...,...,...,...,...,...,...,...,...,...,...
589,,Plate,SA-533,D,K12529,2,...,3,3,620,485,NP,371,427,NP,CS-5,...,177,177,177,177,177,177,177,177,177,177,177,177,177,177,...,...,...,...,...,...,...,...,...,...,...,...,...,...,...,...,...,...
590,Mn-1/2Mo-1/4Ni,Plate,SA-533,D,K12529,3,...,11A,4,690,570,NP,371,399,343,CS-5,...,197,197,197,197,197,197,197,197,197,197,197,197,...,...,...,...,...,...,...,...,...,...,...,...,...,...,...,...,...,...,...,...
591,Mn-1/2Mo-1/2Ni,Plate,SA-302,C,K12039,...,...,3,3,550,345,538,371,538,343,CS-3,"G11, S2, T3",158,158,158,158,158,158,158,158,158,158,158,158,158,143,106,68.4,43,23.1,...,...,...,...,...,...,...,...,...,...,...,...,...,...
592,Mn-1/2Mo-1/2Ni,Plate,SA-533,B,K12539,1,...,3,3,550,345,NP,371,427,NP,CS-5,G23,158,158,158,158,158,158,158,158,158,158,158,158,158,158,...,...,...,...,...,...,...,...,...,...,...,...,...,...,...,...,...,...
593,,Wld. pipe,SA-672,H80,K12039,...,...,3,3,550,345,NP,371,NP,NP,CS-3,"G26, W10, W12",158,158,158,158,158,158,158,158,158,158,158,...,...,...,...,...,...,...,...,...,...,...,...,...,...,...,...,...,...,...,...,...
594,Mn-1/2Mo-1/2Ni,Wld. pipe,SA-672,J80,K12539,...,...,3,3,550,345,NP,371,NP,NP,CS-5,"G26, W10, W12",158,158,158,158,158,158,158,158,158,158,158,...,...,...,...,...,...,...,...,...,...,...,...,...,...,...,...,...,...,...,...,...
595,,Plate,SA-533,B,K12539,2,...,3,3,620,485,NP,371,427,NP,CS-5,...,177,177,177,177,177,177,177,177,177,177,177,177,177,177,...,...,...,...,...,...,...,...,...,...,...,...,...,...,...,...,...,...
596,Mn-1/2Mo-1/2Ni,Wld. pipe,SA-672,J90,K12539,...,...,3,3,620,485,NP,371,NP,NP,CS-5,"G26, W10, W12",177,177,177,177,177,177,177,177,177,177,177,...,...,...,...,...,...,...,...,...,...,...,...,...,...,...,...,...,...,...,...,...
597,,Plate,SA-533,B,K12539,3,...,11A,4,690,570,NP,371,399,343,CS-5,...,197,197,197,197,197,197,197,197,197,197,197,197,...,...,...,...,...,...,...,...,...,...,...,...,...,...,...,...,...,...,...,...
598,Mn-1/2Mo-1/2Ni,Wld. pipe,SA-672,J100,K12539,...,...,11A,4,690,570,NP,371,NP,NP,CS-5,"G26, W10, W12",197,197,197,197,197,197,197,197,197,197,197,...,...,...,...,...,...,...,...,...,...,...,...,...,...,...,...,...,...,...,...,...
599,,Plate,SA-302,D,K12054,...,...,3,3,550,345,538,371,538,343,CS-3,"G11, S2, T3",158,158,158,158,158,158,158,158,158,158,158,158,158,143,106,68.4,43,23.1,...,...,...,...,...,...,...,...,...,...,...,...,...,...
600,Mn-1/2Mo-3/4Ni,Plate,SA-533,C,K12554,1,...,3,3,550,345,NP,371,427,NP,CS-5,G23,158,158,158,158,158,158,158,158,158,158,158,158,158,158,...,...,...,...,...,...,...,...,...,...,...,...,...,...,...,...,...,...
601,Mn-1/2Mo-3/4Ni,Plate,SA-533,E,K12554,1,...,3,3,550,345,NP,NP,427,NP,CS-5,G23,158,158,158,158,158,158,158,158,158,158,158,158,158,158,...,...,...,...,...,...,...,...,...,...,...,...,...,...,...,...,...,...
602,Mn-1/2Mo-3/4Ni,Plate,SA-533,C,K12554,2,...,3,3,620,485,NP,371,427,NP,CS-5,...,177,177,177,177,177,177,177,177,177,177,177,177,177,177,...,...,...,...,...,...,...,...,...,...,...,...,...,...,...,...,...,...
603,,Plate,SA-533,E,K12554,2,...,3,3,620,485,NP,NP,427,NP,CS-5,...,177,177,177,177,177,177,177,177,177,177,177,177,177,177,...,...,...,...,...,...,...,...,...,...,...,...,...,...,...,...,...,...
604,Mn-1/2Mo-3/4Ni,Plate,SA-533,C,K12554,3,...,11A,4,690,570,NP,371,NP,NP,CS-5,...,197,197,197,197,197,197,197,197,197,197,197,...,...,...,...,...,...,...,...,...,...,...,...,...,...,...,...,...,...,...,...,...
605,,Plate,SA-225,C,K12524,...,...,10A,1,725,485,NP,NP,371,343,CS-5,...,207,207,207,207,207,207,207,207,207,207,207,...,...,...,...,...,...,...,...,...,...,...,...,...,...,...,...,...,...,...,...,...
606,Mn-V,Castings,SA-487,1,J13002,A,...,10A,1,585,380,NP,371 (SPT),NP,NP,CS-3,...,168,163,158,155,154,154,154,152,150,147,143,...,...,...,...,...,...,...,...,...,...,...,...,...,...,...,...,...,...,...,...,...
607,Mn-V,Castings,SA-487,1,J13002,A,...,10A,1,585,380,NP,NP,343,343,CS-3,G1,168,163,158,156,155,155,155,153,150,148,...,...,...,...,...,...,...,...,...,...,...,...,...,...,...,...,...,...,...,...,...,...
608,Mn-V,Castings,SA-487,1,J13002,B,...,10A,1,620,450,NP,NP,343,343,CS-5,G1,177,173,169,168,167,166,166,166,164,160,...,...,...,...,...,...,...,...,...,...,...,...,...,...,...,...,...,...,...,...,...,...
609,,Smls. pipe,SA-335,P15,K11578,...,...,3,1,415,205,NP,NP,538,343,CS-2,T3,118,118,118,118,118,118,118,117,115,114,112,110,107,96.9,88.8,76.4,55.6,32.1,...,...,...,...,...,...,...,...,...,...,...,...,...,...
610,1/2Ni-1/2Cr-1/4Mo-V,Castings,SA-487,4,J13047,A,...,3,3,620,415,NP,343,343,343,CS-3,G1,177,177,177,177,177,177,177,177,177,177,...,...,...,...,...,...,...,...,...,...,...,...,...,...,...,...,...,...,...,...,...,...
611,1/2Ni-1/2Cr-1/4Mo-V,Castings,SA-487,4,J13047,B,...,11A,3,725,585,NP,NP,371,343,CS-5,G1,207,207,207,207,207,207,207,207,207,207,207,...,...,...,...,...,...,...,...,...,...,...,...,...,...,...,...,...,...,...,...,...
612,1/2Ni-1/2Cr-1/4Mo-V,Castings,SA-487,4,J13047,E,...,11A,3,795,655,NP,NP,371,343,CS-5,G1,227,227,227,227,227,227,227,227,227,227,227,...,...,...,...,...,...,...,...,...,...,...,...,...,...,...,...,...,...,...,...,...
613,,Forgings,SA-541,3,K12045,1,...,3,3,550,345,NP,371,427,343,CS-5,G23,158,158,158,158,158,158,158,158,158,158,158,158,158,158,...,...,...,...,...,...,...,...,...,...,...,...,...,...,...,...,...,...
614,1/2Ni-1/2Mo-V,Forgings,SA-541,3,K12045,2,...,3,3,620,450,NP,371,371,NP,CS-5,...,177,177,177,177,177,177,177,177,177,177,177,...,...,...,...,...,...,...,...,...,...,...,...,...,...,...,...,...,...,...,...,...
615,,Forgings,SA-592,F,K11576,...,65 < t <=100,11B,3,725,620,NP,343 (SPT),343,343,CS-5,S7,207,207,207,207,207,207,207,207,207,207,...,...,...,...,...,...,...,...,...,...,...,...,...,...,...,...,...,...,...,...,...,...
616,3/4Ni-1/2Cr-1/2Mo-V,Plate,SA-517,F,K11576,...,<=65,11B,3,795,690,NP,343 (SPT),343,343,HT-1,...,227,227,227,227,227,227,227,227,227,226,...,...,...,...,...,...,...,...,...,...,...,...,...,...,...,...,...,...,...,...,...,...
617,,Forgings,SA-592,F,K11576,...,<=65,11B,3,795,690,NP,NP,343,343,HT-1,...,227,227,227,227,227,227,227,227,227,226,...,...,...,...,...,...,...,...,...,...,...,...,...,...,...,...,...,...,...,...,...,...
618,3/4Ni-1/2Cu-Mo,Smls. & wld. tube,SA-423,2,K11540,...,...,4,2,415,255,343,NP,343,NP,CS-2,"W13, W14",118,118,118,118,118,118,118,118,118,118,...,...,...,...,...,...,...,...,...,...,...,...,...,...,...,...,...,...,...,...,...,...
619,,Wld. tube,SA-423,2,K11540,...,...,4,2,415,255,343,NP,343,NP,CS-2,G24,101,101,101,101,101,101,101,101,101,101,...,...,...,...,...,...,...,...,...,...,...,...,...,...,...,...,...,...,...,...,...,... 
620,3/4Ni-1/2Mo-1/3Cr-V,Forgings,SA-508,2,K12766,1,...,3,3,550,345,NP,371,427,343,CS-5,G23,158,158,158,158,158,158,158,158,158,158,158,158,158,158,...,...,...,...,...,...,...,...,...,...,...,...,...,...,...,...,...,...
621,3/4Ni-1/2Mo-1/3Cr-V,Forgings,SA-541,2,K12765,1,...,3,3,550,345,NP,371,427,343,CS-5,G23,158,158,158,158,158,158,158,158,158,158,158,158,158,158,...,...,...,...,...,...,...,...,...,...,...,...,...,...,...,...,...,...
622,3/4Ni-1/2Mo-1/3Cr-V,Forgings,SA-508,2,K12766,2,...,3,3,620,450,NP,371,371,NP,CS-5,...,177,177,177,177,177,177,177,177,177,177,177,...,...,...,...,...,...,...,...,...,...,...,...,...,...,...,...,...,...,...,...,...
623,,Forgings,SA-541,2,K12765,2,...,3,3,620,450,NP,371,371,NP,CS-5,...,177,177,177,177,177,177,177,177,177,177,177,...,...,...,...,...,...,...,...,...,...,...,...,...,...,...,...,...,...,...,...,...
624,3/4Ni-1/2Mo-Cr-V,Forgings,SA-508,3,K12042,1,...,3,3,550,345,NP,371,427,343,CS-5,G23,158,158,158,158,158,158,158,158,158,158,158,158,158,158,...,...,...,...,...,...,...,...,...,...,...,...,...,...,...,...,...,...
625,,Forgings,SA-508,3,K12042,2,...,3,3,620,450,NP,371,371,NP,CS-5,...,177,177,177,177,177,177,177,177,177,177,177,...,...,...,...,...,...,...,...,...,...,...,...,...,...,...,...,...,...,...,...,...
626,3/4Ni-1Mo-3/4Cr,Castings,SA-217,WC5,J22000,...,...,4,1,485,275,593,371,593,NP,CS-2,"G1, G17, T4",138,138,138,138,138,138,138,138,138,138,138,138,138,135,120,89.3,58.8,39.6,27.4,16.3,...,...,...,...,...,...,...,...,...,...,...,...
627,,Castings,SA-217,WC4,J12082,...,...,4,1,485,275,538,371,538,NP,CS-2,"G1, G17, T4",138,138,138,138,138,138,138,138,138,138,138,138,138,135,113,76.6,49.7,31.2,...,...,...,...,...,...,...,...,...,...,...,...,...,...
628,11/4Ni-1Cr-1/2Mo,Plate,SA-517,P,K21650,...,65 < t <=100,11B,8,725,620,NP,371 (SPT),343,343,CS-5,...,207,207,207,207,207,207,207,207,207,206,202,...,...,...,...,...,...,...,...,...,...,...,...,...,...,...,...,...,...,...,...,...
629,,Plate,SA-517,P,K21650,...,<=65,11B,8,795,690,NP,343 (SPT),343,343,HT-1,...,227,227,227,227,227,227,227,227,227,226,...,...,...,...,...,...,...,...,...,...,...,...,...,...,...,...,...,...,...,...,...,...
630,11/2Ni,Forgings,SA-350,LF5,K13050,1,...,9A,1,415,205,NP,NP,260,260,CS-2,...,118,116,113,111,108,106,105,...,...,...,...,...,...,...,...,...,...,...,...,...,...,...,...,...,...,...,...,...,...,...,...,...
631,11/2Ni,Forgings,SA-350,LF5,K13050,2,...,9A,1,485,260,NP,NP,260,260,CS-2,...,138,135,132,129,126,123,123,...,...,...,...,...,...,...,...,...,...,...,...,...,...,...,...,...,...,...,...,...,...,...,...,...
632,,Forgings,SA-372,L,K24055,...,...,...,...,1070,930,NP,NP,343,343,...,W11,305,305,305,305,305,305,305,305,302,294,...,...,...,...,...,...,...,...,...,...,...,...,...,...,...,...,...,...,...,...,...,...
633,2Ni-1Cu,Forgings,SA-182,FR,K22035,...,...,9A,1,435,315,NP,NP,38,38,CS-3,...,125,...,...,...,...,...,...,...,...,...,...,...,...,...,...,...,...,...,...,...,...,...,...,...,...,...,...,...,...,...,...,...
634,2Ni-1Cu,Fittings,SA-234,WPR,K22035,...,...,9A,1,435,315,NP,NP,38,NP,CS-3,...,125,...,...,...,...,...,...,...,...,...,...,...,...,...,...,...,...,...,...,...,...,...,...,...,...,...,...,...,...,...,...,...
635,2Ni-1Cu,Pipe,SA-333,9,K22035,...,...,9A,1,435,315,NP,NP,38,38,CS-3,...,125,...,...,...,...,...,...,...,...,...,...,...,...,...,...,...,...,...,...,...,...,...,...,...,...,...,...,...,...,...,...,...
636,2Ni-1Cu,Smls. pipe,SA-333,9,K22035,...,...,9A,1,435,315,NP,38,NP,NP,CS-3,...,123,...,...,...,...,...,...,...,...,...,...,...,...,...,...,...,...,...,...,...,...,...,...,...,...,...,...,...,...,...,...,...
637,2Ni-1Cu,Wld. pipe,SA-333,9,K22035,...,...,9A,1,435,315,NP,NP,38,38,CS-3,G24,105,...,...,...,...,...,...,...,...,...,...,...,...,...,...,...,...,...,...,...,...,...,...,...,...,...,...,...,...,...,...,...
638,2Ni-1Cu,Tube,SA-334,9,K22035,...,...,9A,1,435,315,NP,NP,38,38,CS-3,...,125,...,...,...,...,...,...,...,...,...,...,...,...,...,...,...,...,...,...,...,...,...,...,...,...,...,...,...,...,...,...,...
639,2Ni-1Cu,Forgings,SA-350,LF9,K22036,...,...,9A,1,435,315,NP,NP,38,38,CS-3,...,125,...,...,...,...,...,...,...,...,...,...,...,...,...,...,...,...,...,...,...,...,...,...,...,...,...,...,...,...,...,...,...
640,2Ni-1Cu,Smls. & wld. fittings,SA-420,WPL9,K22035,...,...,9A,1,435,315,NP,38,38,38,CS-3,W14,125,...,...,...,...,...,...,...,...,...,...,...,...,...,...,...,...,...,...,...,...,...,...,...,...,...,...,...,...,...,...,...
641,2Ni-11/2Cr-1/4Mo-V,Forgings,SA-372,N,K23550,100,...,...,...,795,690,NP,NP,343,NP,HT-1,W1,227,227,227,227,227,227,227,227,226,222,...,...,...,...,...,...,...,...,...,...,...,...,...,...,...,...,...,...,...,...,...,... 
642,,Forgings,SA-723,1,K23550,1,...,...,...,795,690,NP,371 (SPT),NP,NP,HT-1,W1,227,227,227,227,227,227,227,227,226,222,217,...,...,...,...,...,...,...,...,...,...,...,...,...,...,...,...,...,...,...,...,...
643,2Ni-11/2Cr-1/4Mo-V,Forgings,SA-372,N,K23550,120,...,...,...,930,825,NP,NP,343,NP,HT-1,W1,266,266,266,266,266,266,266,266,265,261,...,...,...,...,...,...,...,...,...,...,...,...,...,...,...,...,...,...,...,...,...,... 
644,,Forgings,SA-723,1,K23550,2,...,...,...,930,825,NP,371 (SPT),NP,NP,HT-1,W1,266,266,266,266,266,266,266,266,265,261,255,...,...,...,...,...,...,...,...,...,...,...,...,...,...,...,...,...,...,...,...,...
645,2Ni-11/2Cr-1/4Mo-V,Forgings,SA-723,1,K23550,3,...,...,...,1070,965,NP,371 (SPT),NP,NP,HT-1,W1,305,305,305,305,305,305,305,305,305,299,293,...,...,...,...,...,...,...,...,...,...,...,...,...,...,...,...,...,...,...,...,...
646,2Ni-11/2Cr-1/4Mo-V,Forgings,SA-723,1,K23550,4,...,...,...,1205,1105,NP,371 (SPT),NP,NP,HT-1,W1,345,345,345,345,345,345,345,345,343,337,330,...,...,...,...,...,...,...,...,...,...,...,...,...,...,...,...,...,...,...,...,...
647,2Ni-11/2Cr-1/4Mo-V,Forgings,SA-723,1,K23550,5,...,...,...,1310,1240,NP,371 (SPT),NP,NP,HT-1,W1,374,374,374,374,374,374,374,374,373,367,359,...,...,...,...,...,...,...,...,...,...,...,...,...,...,...,...,...,...,...,...,...
648,,Pipe,SA-333,7,K21903,...,...,9A,1,450,240,NP,NP,343,343,CS-2,...,128,128,128,128,128,128,128,124,119,114,...,...,...,...,...,...,...,...,...,...,...,...,...,...,...,...,...,...,...,...,...,...
649,21/2Ni,Wld. pipe,SA-333,7,K21903,...,...,9A,1,450,240,NP,NP,343,343,CS-2,G24,109,109,109,109,109,109,109,105,101,96.7,...,...,...,...,...,...,...,...,...,...,...,...,...,...,...,...,...,...,...,...,...,...
650,,Tube,SA-334,7,K21903,...,...,9A,1,450,240,NP,NP,343,343,CS-2,...,128,128,128,128,128,128,128,124,119,114,...,...,...,...,...,...,...,...,...,...,...,...,...,...,...,...,...,...,...,...,...,...
651,21/2Ni,Wld. tube,SA-334,7,K21903,...,...,9A,1,450,240,NP,NP,343,343,CS-2,G24,109,109,109,109,109,109,109,105,101,96.7,...,...,...,...,...,...,...,...,...,...,...,...,...,...,...,...,...,...,...,...,...,...
652,,Plate,SA-203,A,K21703,...,...,9A,1,450,255,NP,371,538,343,CS-2,T2,128,128,128,128,128,128,128,128,126,120,112,95.1,79.6,64.8,49.1,35.8,23.7,11.1,...,...,...,...,...,...,...,...,...,...,...,...,...,...
653,21/2Ni,Plate,SA-203,B,K22103,...,...,9A,1,485,275,NP,343,538,343,CS-2,T2,138,138,138,138,138,138,138,138,136,129,122,101,83.8,67.3,49.4,35.6,23.7,11.1,...,...,...,...,...,...,...,...,...,...,...,...,...,...
654,,Castings,SA-352,LC2,J22500,...,...,9A,1,485,275,NP,38,343,343,CS-2,G1,138,138,138,138,138,138,138,138,136,129,...,...,...,...,...,...,...,...,...,...,...,...,...,...,...,...,...,...,...,...,...,...
655,23/4Ni-11/2Cr-1/2Mo,Plate,SA-543,C,...,3,...,3,3,620,485,NP,NP,343,NP,CS-5,...,177,177,177,177,177,176,175,173,172,169,...,...,...,...,...,...,...,...,...,...,...,...,...,...,...,...,...,...,...,...,...,...
656,23/4Ni-11/2Cr-1/2Mo,Plate,SA-543,C,...,1,...,11A,5,725,585,NP,NP,343,NP,CS-5,...,207,207,207,207,207,205,204,202,200,197,...,...,...,...,...,...,...,...,...,...,...,...,...,...,...,...,...,...,...,...,...,...
657,23/4Ni-11/2Cr-1/2Mo,Plate,SA-543,C,...,2,...,11B,10,795,690,NP,NP,343,NP,HT-1,...,227,227,227,227,227,224,223,221,219,217,...,...,...,...,...,...,...,...,...,...,...,...,...,...,...,...,...,...,...,...,...,...
658,,Forgings,SA-372,P,K34035,100,...,...,...,795,690,NP,NP,343,NP,HT-1,W1,227,227,227,227,227,227,227,227,226,222,...,...,...,...,...,...,...,...,...,...,...,...,...,...,...,...,...,...,...,...,...,... 
659,23/4Ni-11/2Cr-1/2Mo-V,Forgings,SA-723,2,K34035,1,...,...,...,795,690,NP,371 (SPT),NP,NP,HT-1,W1,227,227,227,227,227,227,227,227,226,222,217,...,...,...,...,...,...,...,...,...,...,...,...,...,...,...,...,...,...,...,...,...
660,,Forgings,SA-372,P,K34035,120,...,...,...,930,825,NP,NP,343,NP,HT-1,W1,266,266,266,266,266,266,266,266,265,261,...,...,...,...,...,...,...,...,...,...,...,...,...,...,...,...,...,...,...,...,...,... 
661,23/4Ni-11/2Cr-1/2Mo-V,Forgings,SA-723,2,K34035,2,...,...,...,930,825,NP,371 (SPT),NP,NP,HT-1,W1,266,266,266,266,266,266,266,266,265,261,255,...,...,...,...,...,...,...,...,...,...,...,...,...,...,...,...,...,...,...,...,...
662,,Forgings,SA-723,2,K34035,3,...,...,...,1070,965,NP,371 (SPT),NP,NP,HT-1,W1,305,305,305,305,305,305,305,305,305,299,293,...,...,...,...,...,...,...,...,...,...,...,...,...,...,...,...,...,...,...,...,...
663,23/4Ni-11/2Cr-1/2Mo-V,Forgings,SA-723,2,K34035,4,...,...,...,1205,1105,NP,371 (SPT),NP,NP,HT-1,W1,345,345,345,345,345,345,345,345,343,337,330,...,...,...,...,...,...,...,...,...,...,...,...,...,...,...,...,...,...,...,...,...
664,,Forgings,SA-723,2,K34035,5,...,...,...,1310,1240,NP,371 (SPT),NP,NP,HT-1,W1,374,374,374,374,374,374,374,374,373,367,359,...,...,...,...,...,...,...,...,...,...,...,...,...,...,...,...,...,...,...,...,...
665,3Ni-13/4Cr-1/2Mo,Plate,SA-543,B,K42339,3,...,3,3,620,485,NP,NP,343,NP,CS-5,...,177,177,177,177,177,176,175,173,172,169,...,...,...,...,...,...,...,...,...,...,...,...,...,...,...,...,...,...,...,...,...,...
666,3Ni-13/4Cr-1/2Mo,Forgings,SA-372,M,K42365,85,...,...,...,725,585,NP,NP,343,343,...,W11,207,207,207,207,207,205,204,202,200,197,...,...,...,...,...,...,...,...,...,...,...,...,...,...,...,...,...,...,...,...,...,...
667,3Ni-13/4Cr-1/2Mo,Plate,SA-543,B,K42339,1,...,11A,5,725,585,NP,NP,343,NP,CS-5,...,207,207,207,207,207,205,204,202,200,197,...,...,...,...,...,...,...,...,...,...,...,...,...,...,...,...,...,...,...,...,...,...
668,,Plate,SA-543,B,K42339,2,...,11B,10,795,690,NP,NP,343,NP,HT-1,...,227,227,227,227,227,224,223,221,219,217,...,...,...,...,...,...,...,...,...,...,...,...,...,...,...,...,...,...,...,...,...,...
669,3Ni-13/4Cr-1/2Mo,Forgings,SA-372,M,K42365,100,...,...,...,825,690,NP,NP,343,343,...,W11,236,236,236,236,236,234,233,231,229,226,...,...,...,...,...,...,...,...,...,...,...,...,...,...,...,...,...,...,...,...,...,...
670,,Pipe,SA-333,3,K31918,...,...,9B,1,450,240,NP,NP,343,343,CS-2,...,128,128,128,128,128,128,128,124,119,114,...,...,...,...,...,...,...,...,...,...,...,...,...,...,...,...,...,...,...,...,...,...
671,31/2Ni,Wld. pipe,SA-333,3,K31918,...,...,9B,1,450,240,NP,NP,343,343,CS-2,G24,109,109,109,109,109,109,109,105,101,96.7,...,...,...,...,...,...,...,...,...,...,...,...,...,...,...,...,...,...,...,...,...,...
672,,Tube,SA-334,3,K31918,...,...,9B,1,450,240,NP,NP,343,343,CS-2,...,128,128,128,128,128,128,128,124,119,114,...,...,...,...,...,...,...,...,...,...,...,...,...,...,...,...,...,...,...,...,...,...
673,31/2Ni,Wld. tube,SA-334,3,K31918,...,...,9B,1,450,240,NP,NP,343,343,CS-2,G24,109,109,109,109,109,109,109,105,101,96.7,...,...,...,...,...,...,...,...,...,...,...,...,...,...,...,...,...,...,...,...,...,...
674,,Fittings,SA-420,WPL3,...,...,...,9B,1,450,240,NP,NP,343,343,CS-2,...,128,128,128,128,128,128,128,124,119,114,...,...,...,...,...,...,...,...,...,...,...,...,...,...,...,...,...,...,...,...,...,...
675,31/2Ni,Plate,SA-203,D,K31718,...,...,9B,1,450,255,NP,371,538,343,CS-2,T2,128,128,128,128,128,128,128,128,126,120,112,95.1,79.6,64.8,49.1,35.8,23.7,11.1,...,...,...,...,...,...,...,...,...,...,...,...,...,...
676,31/2Ni,Forgings,SA-350,LF3,K32025,1,...,9B,1,485,260,NP,343,343,343,CS-2,...,138,138,138,138,138,138,138,133,128,122,...,...,...,...,...,...,...,...,...,...,...,...,...,...,...,...,...,...,...,...,...,...
677,,Forgings,SA-350,LF3,K32025,2,...,9B,1,485,260,NP,343,343,343,CS-2,...,138,138,138,138,138,138,138,133,128,122,...,...,...,...,...,...,...,...,...,...,...,...,...,...,...,...,...,...,...,...,...,...
678,31/2Ni,Forgings,SA-765,III,K32026,...,...,9B,1,485,260,NP,NP,343,343,CS-2,...,138,138,138,138,138,138,138,133,128,122,...,...,...,...,...,...,...,...,...,...,...,...,...,...,...,...,...,...,...,...,...,...
679,,Plate,SA-203,E,K32018,...,...,9B,1,485,275,NP,149 (SPT),NP,NP,CS-2,...,138,138,138,138,138,...,...,...,...,...,...,...,...,...,...,...,...,...,...,...,...,...,...,...,...,...,...,...,...,...,...,...
680,31/2Ni,Plate,SA-203,E,K32018,...,...,9B,1,485,275,NP,343,538,343,CS-2,T2,138,138,138,138,138,138,138,138,136,129,122,101,83.8,67.3,49.4,35.6,23.7,11.1,...,...,...,...,...,...,...,...,...,...,...,...,...,...
681,31/2Ni,Castings,SA-352,LC3,J31550,...,...,9B,1,485,275,NP,38,343,343,CS-2,G1,138,138,138,138,138,138,138,138,136,129,...,...,...,...,...,...,...,...,...,...,...,...,...,...,...,...,...,...,...,...,...,...
682,31/2Ni,Plate,SA-203,F,...,...,>50,9B,1,515,345,NP,NP,343,343,CS-3,...,148,148,148,148,148,148,148,148,146,140,...,...,...,...,...,...,...,...,...,...,...,...,...,...,...,...,...,...,...,...,...,...
683,,Plate,SA-203,F,...,...,<=50,9B,1,550,380,NP,NP,343,343,CS-3,...,158,158,158,158,158,158,158,158,152,137,...,...,...,...,...,...,...,...,...,...,...,...,...,...,...,...,...,...,...,...,...,...
684,31/2Ni-13/4Cr-1/2Mo-V,Forgings,SA-508,4N,K22375,3,...,3,3,620,485,NP,NP,343,343,CS-5,...,177,177,177,177,177,176,175,173,172,169,...,...,...,...,...,...,...,...,...,...,...,...,...,...,...,...,...,...,...,...,...,...
685,,Forgings,SA-508,4N,K22375,1,...,11A,5,725,585,NP,316 (SPT),343,NP,CS-5,...,207,207,207,207,207,205,204,202,200,197,...,...,...,...,...,...,...,...,...,...,...,...,...,...,...,...,...,...,...,...,...,...
686,31/2Ni-13/4Cr-1/2Mo-V,Forgings,SA-508,4N,K22375,2,...,11B,10,795,690,NP,NP,343,NP,HT-1,...,227,227,227,227,227,224,223,221,219,217,...,...,...,...,...,...,...,...,...,...,...,...,...,...,...,...,...,...,...,...,...,...
687,,Forgings,SA-723,3,K44045,1,...,...,...,795,690,NP,371 (SPT),NP,NP,HT-1,W1,227,227,227,227,227,227,227,227,226,222,217,...,...,...,...,...,...,...,...,...,...,...,...,...,...,...,...,...,...,...,...,...
688,4Ni-11/2Cr-1/2Mo-V,Forgings,SA-723,3,K44045,2,...,...,...,930,825,NP,371 (SPT),NP,NP,HT-1,W1,266,266,266,266,266,266,266,266,265,261,255,...,...,...,...,...,...,...,...,...,...,...,...,...,...,...,...,...,...,...,...,...
689,,Forgings,SA-723,3,K44045,3,...,...,...,1070,965,NP,371 (SPT),NP,NP,HT-1,W1,305,305,305,305,305,305,305,305,305,299,293,...,...,...,...,...,...,...,...,...,...,...,...,...,...,...,...,...,...,...,...,...
690,4Ni-11/2Cr-1/2Mo-V,Forgings,SA-723,3,K44045,4,...,...,...,1205,1105,NP,371 (SPT),NP,NP,HT-1,W1,345,345,345,345,345,345,345,345,343,337,330,...,...,...,...,...,...,...,...,...,...,...,...,...,...,...,...,...,...,...,...,...
691,4Ni-11/2Cr-1/2Mo-V,Forgings,SA-723,3,K44045,5,...,...,...,1310,1240,NP,371 (SPT),NP,NP,HT-1,W1,374,374,374,374,374,374,374,374,373,367,359,...,...,...,...,...,...,...,...,...,...,...,...,...,...,...,...,...,...,...,...,...
692,5Ni-1/4Mo,Plate,SA-645,A,K41583,...,...,11A,2,655,450,NP,NP,121,121,CS-3,...,187,187,186,183,...,...,...,...,...,...,...,...,...,...,...,...,...,...,...,...,...,...,...,...,...,...,...,...,...,...,...,...
693,7Ni,Plate,SA-553,III,K61365,...,<=50,11A,1,690,585,NP,NP,66,NP,CS-3,"G20, G33, W4",197,197,...,...,...,...,...,...,...,...,...,...,...,...,...,...,...,...,...,...,...,...,...,...,...,...,...,...,...,...,...,...
694,7Ni,Plate,SA-553,III,K61365,...,<=50,11A,1,690,585,NP,NP,66,NP,CS-3,"G20, G33, W5",187,187,...,...,...,...,...,...,...,...,...,...,...,...,...,...,...,...,...,...,...,...,...,...,...,...,...,...,...,...,...,...
695,8Ni,Forgings,SA-522,II,K71340,...,...,11A,1,690,515,NP,93 (Cl. 3 only),NP,NP,CS-3,"G20, W5",187,187,173,...,...,...,...,...,...,...,...,...,...,...,...,...,...,...,...,...,...,...,...,...,...,...,...,...,...,...,...,...
696,8Ni,Plate,SA-553,II,K71340,...,...,11A,1,690,585,NP,93 (Cl. 3 only),121,121,CS-3,"G20, W5",187,187,173,169,...,...,...,...,...,...,...,...,...,...,...,...,...,...,...,...,...,...,...,...,...,...,...,...,...,...,...,...
697,8Ni,Plate,SA-553,II,K71340,...,...,11A,1,690,585,NP,93 (Cl. 3 only),121,121,CS-3,"G20, W4",197,197,182,178,...,...,...,...,...,...,...,...,...,...,...,...,...,...,...,...,...,...,...,...,...,...,...,...,...,...,...,...
698,9Ni,Plate,SA/EN 10028-4,X8Ni9,...,NNT640,<=50,11A,1,640,480,NP,NP,121,121,CS-3,G20,183,183,183,183,...,...,...,...,...,...,...,...,...,...,...,...,...,...,...,...,...,...,...,...,...,...,...,...,...,...,...,...
699,9Ni,Plate,SA/EN 10028-4,X8Ni9,...,QT640,<=50,11A,1,640,480,NP,NP,121,121,CS-3,G20,183,183,183,183,...,...,...,...,...,...,...,...,...,...,...,...,...,...,...,...,...,...,...,...,...,...,...,...,...,...,...,...
700,9Ni,Plate,SA/EN 10028-4,X7Ni9,...,QT,<=50,11A,1,680,575,NP,NP,121,121,CS-3,"G20, W4",194,194,194,194,...,...,...,...,...,...,...,...,...,...,...,...,...,...,...,...,...,...,...,...,...,...,...,...,...,...,...,...
701,9Ni,Plate,SA/EN 10028-4,X7Ni9,...,QT,<=50,11A,1,680,575,NP,NP,121,121,CS-3,"G20, W5",187,187,187,187,...,...,...,...,...,...,...,...,...,...,...,...,...,...,...,...,...,...,...,...,...,...,...,...,...,...,...,...
702,9Ni,Plate,SA/EN 10028-4,X8Ni9,...,QT680,<=50,11A,1,680,575,NP,NP,121,121,CS-3,"G20, W4",194,194,194,194,...,...,...,...,...,...,...,...,...,...,...,...,...,...,...,...,...,...,...,...,...,...,...,...,...,...,...,...
703,9Ni,Plate,SA/EN 10028-4,X8Ni9,...,QT680,<=50,11A,1,680,575,NP,NP,121,121,CS-3,"G20, W5",187,187,187,187,...,...,...,...,...,...,...,...,...,...,...,...,...,...,...,...,...,...,...,...,...,...,...,...,...,...,...,...
704,9Ni,Smls. & wld. pipe,SA-333,8,K81340,...,...,11A,1,690,515,NP,93 (Cl. 3 only),NP,NP,CS-3,"G20, W12",197,197,182,...,...,...,...,...,...,...,...,...,...,...,...,...,...,...,...,...,...,...,...,...,...,...,...,...,...,...,...,...
705,9Ni,Smls. & wld. pipe,SA-333,8,K81340,...,...,11A,1,690,515,NP,93 (Cl. 3 only),NP,NP,CS-3,"G20, W5, W12",187,187,173,...,...,...,...,...,...,...,...,...,...,...,...,...,...,...,...,...,...,...,...,...,...,...,...,...,...,...,...,...
706,9Ni,Smls. pipe,SA-333,8,K81340,...,...,11A,1,690,515,NP,NP,121,121,CS-3,"G20, W4",197,197,182,178,...,...,...,...,...,...,...,...,...,...,...,...,...,...,...,...,...,...,...,...,...,...,...,...,...,...,...,...
707,9Ni,Smls. pipe,SA-333,8,K81340,...,...,11A,1,690,515,NP,NP,121,121,CS-3,"G20, W5",187,187,173,169,...,...,...,...,...,...,...,...,...,...,...,...,...,...,...,...,...,...,...,...,...,...,...,...,...,...,...,...
708,9Ni,Wld. pipe,SA-333,8,K81340,...,...,11A,1,690,515,NP,NP,121,121,CS-3,"G20, G24, W3",168,168,155,152,...,...,...,...,...,...,...,...,...,...,...,...,...,...,...,...,...,...,...,...,...,...,...,...,...,...,...,...
709,9Ni,Wld. tube,SA-334,8,K81340,...,...,11A,1,690,515,NP,93 (Cl. 3 only),NP,NP,CS-3,"G20, W12",197,197,182,...,...,...,...,...,...,...,...,...,...,...,...,...,...,...,...,...,...,...,...,...,...,...,...,...,...,...,...,...
710,9Ni,Smls. & wld. tube,SA-334,8,K81340,...,...,11A,1,690,515,NP,93 (Cl. 3 only),NP,NP,CS-3,"G20, W5, W12",187,187,173,...,...,...,...,...,...,...,...,...,...,...,...,...,...,...,...,...,...,...,...,...,...,...,...,...,...,...,...,...
711,9Ni,Smls. tube,SA-334,8,K81340,...,...,11A,1,690,515,NP,NP,121,121,CS-3,"G20, W4",197,197,182,178,...,...,...,...,...,...,...,...,...,...,...,...,...,...,...,...,...,...,...,...,...,...,...,...,...,...,...,...
712,9Ni,Smls. tube,SA-334,8,K81340,...,...,11A,1,690,515,NP,NP,121,121,CS-3,"G20, W5",187,187,173,169,...,...,...,...,...,...,...,...,...,...,...,...,...,...,...,...,...,...,...,...,...,...,...,...,...,...,...,...
713,9Ni,Wld. tube,SA-334,8,K81340,...,...,11A,1,690,515,NP,NP,121,121,CS-3,"G20, G24, W3",168,168,155,152,...,...,...,...,...,...,...,...,...,...,...,...,...,...,...,...,...,...,...,...,...,...,...,...,...,...,...,...
714,9Ni,Plate,SA-353,...,K81340,...,...,11A,1,690,515,NP,93 (Cl. 3 only),121,121,CS-3,"G20, W4",197,197,182,178,...,...,...,...,...,...,...,...,...,...,...,...,...,...,...,...,...,...,...,...,...,...,...,...,...,...,...,...
