Repository: hoppalot22/PDFTableExtract-ASME

File: 59B63A10 (part 5 of 11)
Line No.,Nominal Composition,Product Form,Spec. No.,Type/Grade,Alloy Desig./UNS No.,Class/Condition/Temper,Size/Thickness (mm),P-No.,Group No.,Min. Tensile Strength (MPa),Min. Yield Strength (MPa),I,III,VIII-1,XII,External Pressure Chart No.,Notes,40,65,100,125,150,200,250,300,325,350,375,400,425,450,475,500,525,550,575,600,625,650,675,700,725,750,775,800,825,850,875,900
715,9Ni,Plate,SA-353,...,K81340,...,...,11A,1,690,515,NP,NP,121,121,CS-3,"G20, W5",187,187,173,169,...,...,...,...,...,...,...,...,...,...,...,...,...,...,...,...,...,...,...,...,...,...,...,...,...,...,...,...
716,9Ni,Plate,SA-353,...,K81340,...,...,11A,1,690,515,NP,93 (Cl. 3 only),NP,NP,CS-3,"G20, W5",187,187,173,...,...,...,...,...,...,...,...,...,...,...,...,...,...,...,...,...,...,...,...,...,...,...,...,...,...,...,...,...
717,9Ni,Smls. & wld. fittings,SA-420,WPL8,K81340,...,...,11A,1,690,515,NP,NP,121,121,CS-3,"G20, W4",197,197,182,178,...,...,...,...,...,...,...,...,...,...,...,...,...,...,...,...,...,...,...,...,...,...,...,...,...,...,...,...
718,9Ni,Smls. & wld. fittings,SA-420,WPL8,K81340,...,...,11A,1,690,515,NP,NP,121,121,CS-3,"G20, W3",187,187,173,169,...,...,...,...,...,...,...,...,...,...,...,...,...,...,...,...,...,...,...,...,...,...,...,...,...,...,...,...
719,9Ni,Forgings,SA-522,I,K81340,...,...,11A,1,690,515,NP,93 (Cl. 3 only),121,121,CS-3,"G20, S8, W4",197,197,182,178,...,...,...,...,...,...,...,...,...,...,...,...,...,...,...,...,...,...,...,...,...,...,...,...,...,...,...,...
720,9Ni,Forgings,SA-522,I,K81340,...,...,11A,1,690,515,NP,NP,121,121,CS-3,"G20, S8, W5",187,187,173,169,...,...,...,...,...,...,...,...,...,...,...,...,...,...,...,...,...,...,...,...,...,...,...,...,...,...,...,...
721,9Ni,Plate,SA-553,I,K81340,...,...,11A,1,690,585,NP,93 (Cl. 3 only),121,121,CS-3,"G20, W4",197,197,182,178,...,...,...,...,...,...,...,...,...,...,...,...,...,...,...,...,...,...,...,...,...,...,...,...,...,...,...,...
722,9Ni,Plate,SA-553,I,K81340,...,...,11A,1,690,585,NP,93 (Cl. 3 only),121,121,CS-3,"G20, W5",187,187,173,169,...,...,...,...,...,...,...,...,...,...,...,...,...,...,...,...,...,...,...,...,...,...,...,...,...,...,...,...
723,46Fe-24Ni-21Cr-6Mo-N,Smls. & wld. fittings,SA-403,...,N08367,...,...,45,...,655,310,NP,427,427,NP,NFN-12,"G5, W12, W14",187,185,179,172,164,152,143,136,133,130,128,126,124,122,...,...,...,...,...,...,...,...,...,...,...,...,...,...,...,...,...,... 
724,46Fe-24Ni-21Cr-6Mo-N,Forgings,SA-182,F62,N08367,...,...,45,...,655,310,NP,427,427,343,NFN-12,...,187,185,179,172,164,152,143,136,133,130,128,126,124,122,...,...,...,...,...,...,...,...,...,...,...,...,...,...,...,...,...,... 
725,46Fe-24Ni-21Cr-6Mo-N,Forgings,SA-182,F62,N08367,...,...,45,...,655,310,NP,427,427,343,NFN-12,G5,187,187,186,182,177,170,165,161,160,159,158,157,156,155,...,...,...,...,...,...,...,...,...,...,...,...,...,...,...,...,...,... 
726,46Fe-24Ni-21Cr-6Mo-N,Forgings,SA-965,F62,N08367,...,...,45,...,655,310,NP,427,427,343,NFN-12,...,187,185,179,172,164,152,143,136,133,130,128,126,124,122,...,...,...,...,...,...,...,...,...,...,...,...,...,...,...,...,...,... 
727,46Fe-24Ni-21Cr-6Mo-N,Forgings,SA-965,F62,N08367,...,...,45,...,655,310,NP,427,427,343,NFN-12,G5,187,187,186,182,177,170,165,161,160,159,158,157,156,155,...,...,...,...,...,...,...,...,...,...,...,...,...,...,...,...,...,... 
728,46Fe-24Ni-21Cr-6Mo-N,Wld. pipe,SA-312,...,N08367,...,>5,45,...,655,310,NP,427,427,343,NFN-12,G24,159,157,152,145,139,130,121,115,113,110,109,107,106,104,...,...,...,...,...,...,...,...,...,...,...,...,...,...,...,...,...,... 
729,46Fe-24Ni-21Cr-6Mo-N,Wld. pipe,SA-312,...,N08367,...,>5,45,...,655,310,NP,427,427,343,NFN-12,"G5, G24",159,159,159,155,150,144,140,137,136,135,134,134,132,131,...,...,...,...,...,...,...,...,...,...,...,...,...,...,...,...,...,... 
730,46Fe-24Ni-21Cr-6Mo-N,Smls. pipe,SA-312,...,N08367,...,>5,45,...,655,310,NP,427,427,343,NFN-12,...,187,185,179,172,164,152,143,136,133,130,128,126,124,122,...,...,...,...,...,...,...,...,...,...,...,...,...,...,...,...,...,... 
731,46Fe-24Ni-21Cr-6Mo-N,Smls. pipe,SA-312,...,N08367,...,>5,45,...,655,310,NP,427,427,343,NFN-12,G5,187,187,186,182,177,170,165,161,160,159,158,157,156,155,...,...,...,...,...,...,...,...,...,...,...,...,...,...,...,...,...,... 
732,46Fe-24Ni-21Cr-6Mo-N,Wld. tube,SA-688,...,N08367,...,>5,45,...,655,310,NP,427,427,343,NFN-12,G24,159,157,152,145,139,130,121,115,113,110,109,107,106,104,...,...,...,...,...,...,...,...,...,...,...,...,...,...,...,...,...,... 
733,46Fe-24Ni-21Cr-6Mo-N,Wld. tube,SA-688,...,N08367,...,>5,45,...,655,310,NP,427,427,343,NFN-12,"G5, G24",159,159,159,155,150,144,140,137,136,135,134,134,132,131,...,...,...,...,...,...,...,...,...,...,...,...,...,...,...,...,...,... 
734,46Fe-24Ni-21Cr-6Mo-N,Wld. tube,SA-249,...,N08367,...,>5,45,...,655,310,NP,427,427,343,NFN-12,G24,159,157,152,145,139,130,121,115,113,110,109,107,106,104,...,...,...,...,...,...,...,...,...,...,...,...,...,...,...,...,...,... 
735,46Fe-24Ni-21Cr-6Mo-N,Wld. tube,SA-249,...,N08367,...,>5,45,...,655,310,NP,427,427,343,NFN-12,"G5, G24",159,159,159,155,150,144,140,137,136,135,134,134,132,131,...,...,...,...,...,...,...,...,...,...,...,...,...,...,...,...,...,... 
736,46Fe-24Ni-21Cr-6Mo-N,Smls. tube,SA-688,...,N08367,...,>5,45,...,655,310,NP,427,427,343,NFN-12,...,187,185,179,172,164,152,143,136,133,130,128,126,124,122,...,...,...,...,...,...,...,...,...,...,...,...,...,...,...,...,...,... 
737,46Fe-24Ni-21Cr-6Mo-N,Smls. tube,SA-688,...,N08367,...,>5,45,...,655,310,NP,427,427,343,NFN-12,G5,187,187,186,182,177,170,165,161,160,159,158,157,156,155,...,...,...,...,...,...,...,...,...,...,...,...,...,...,...,...,...,... 
738,46Fe-24Ni-21Cr-6Mo-N,Plate,SA-240,...,N08367,...,≥5,45,...,655,310,NP,427,427,343,NFN-12,...,187,185,179,172,164,152,143,136,133,130,128,126,124,122,...,...,...,...,...,...,...,...,...,...,...,...,...,...,...,...,...,... 
739,46Fe-24Ni-21Cr-6Mo-N,Plate,SA-240,...,N08367,...,≥5,45,...,655,310,NP,427,427,343,NFN-12,G5,187,187,186,182,177,170,165,161,160,159,158,157,156,155,...,...,...,...,...,...,...,...,...,...,...,...,...,...,...,...,...,... 
740,46Fe-24Ni-21Cr-6Mo-N,Smls. tube,SA-213,...,N08367,...,>5,45,...,655,310,NP,427,427,343,NFN-12,...,187,185,179,172,164,152,143,136,133,130,128,126,124,122,...,...,...,...,...,...,...,...,...,...,...,...,...,...,...,...,...,... 
741,46Fe-24Ni-21Cr-6Mo-N,Smls. tube,SA-213,...,N08367,...,>5,45,...,655,310,NP,427,427,343,NFN-12,G5,187,187,186,182,177,170,165,161,160,159,158,157,156,155,...,...,...,...,...,...,...,...,...,...,...,...,...,...,...,...,...,... 
742,46Fe-24Ni-21Cr-6Mo-N,Bar,SA-276,...,N08367,...,...,45,...,655,310,NP,427,427,343,NFN-12,...,187,185,179,172,164,152,143,136,133,130,128,126,124,122,...,...,...,...,...,...,...,...,...,...,...,...,...,...,...,...,...,... 
743,46Fe-24Ni-21Cr-6Mo-N,Bar,SA-276,...,N08367,...,...,45,...,655,310,NP,427,427,343,NFN-12,G5,187,187,186,182,177,170,165,161,160,159,158,157,156,155,...,...,...,...,...,...,...,...,...,...,...,...,...,...,...,...,...,... 
744,46Fe-24Ni-21Cr-6Mo-N,Bar,SA-479,...,N08367,...,...,45,...,655,310,NP,427,427,343,NFN-12,...,187,185,179,172,164,152,143,136,133,130,128,126,124,122,...,...,...,...,...,...,...,...,...,...,...,...,...,...,...,...,...,... 
745,46Fe-24Ni-21Cr-6Mo-N,Bar,SA-479,...,N08367,...,...,45,...,655,310,NP,427,427,343,NFN-12,G5,187,187,186,182,177,170,165,161,160,159,158,157,156,155,...,...,...,...,...,...,...,...,...,...,...,...,...,...,...,...,...,... 
746,46Fe-24Ni-21Cr-6Mo-N,Wld. pipe,SA-312,...,N08367,...,<=5,45,...,690,310,NP,427,427,343,NFN-12,G24,168,160,151,145,139,130,121,115,113,110,109,107,106,104,...,...,...,...,...,...,...,...,...,...,...,...,...,...,...,...,...,... 
747,46Fe-24Ni-21Cr-6Mo-N,Wld. pipe,SA-312,...,N08367,...,<=5,45,...,690,310,NP,427,427,343,NFN-12,"G5, G24",168,168,167,163,158,152,148,144,143,142,141,141,139,138,...,...,...,...,...,...,...,...,...,...,...,...,...,...,...,...,...,... 
748,46Fe-24Ni-21Cr-6Mo-N,Smls. pipe,SA-312,...,N08367,...,<=5,45,...,690,310,NP,427,427,343,NFN-12,...,197,189,179,171,164,152,143,136,133,130,128,126,124,122,...,...,...,...,...,...,...,...,...,...,...,...,...,...,...,...,...,... 
749,46Fe-24Ni-21Cr-6Mo-N,Smls. pipe,SA-312,...,N08367,...,<=5,45,...,690,310,NP,427,427,343,NFN-12,G5,197,197,197,192,186,178,173,170,168,167,166,165,164,163,...,...,...,...,...,...,...,...,...,...,...,...,...,...,...,...,...,... 
750,46Fe-24Ni-21Cr-6Mo-N,Wld. tube,SA-688,...,N08367,...,<=5,45,...,690,310,NP,427,427,343,NFN-12,G24,168,160,151,145,139,130,121,115,113,110,109,107,106,104,...,...,...,...,...,...,...,...,...,...,...,...,...,...,...,...,...,... 
751,46Fe-24Ni-21Cr-6Mo-N,Wld. tube,SA-688,...,N08367,...,<=5,45,...,690,310,NP,427,427,343,NFN-12,"G5, G24",168,168,167,163,158,152,148,144,143,142,141,141,139,138,...,...,...,...,...,...,...,...,...,...,...,...,...,...,...,...,...,... 
752,46Fe-24Ni-21Cr-6Mo-N,Wld. tube,SA-249,...,N08367,...,<=5,45,...,690,310,NP,427,427,343,NFN-12,G24,168,160,151,145,139,130,121,115,113,110,109,107,106,104,...,...,...,...,...,...,...,...,...,...,...,...,...,...,...,...,...,... 
753,46Fe-24Ni-21Cr-6Mo-N,Wld. tube,SA-249,...,N08367,...,<=5,45,...,690,310,NP,427,427,343,NFN-12,"G5, G24",168,168,167,163,158,152,148,144,143,142,141,141,139,138,...,...,...,...,...,...,...,...,...,...,...,...,...,...,...,...,...,... 
754,46Fe-24Ni-21Cr-6Mo-N,Smls. tube,SA-688,...,N08367,...,<=5,45,...,690,310,NP,427,427,343,NFN-12,...,197,189,179,171,164,152,143,136,133,130,128,126,124,122,...,...,...,...,...,...,...,...,...,...,...,...,...,...,...,...,...,... 
755,46Fe-24Ni-21Cr-6Mo-N,Smls. tube,SA-688,...,N08367,...,<=5,45,...,690,310,NP,427,427,343,NFN-12,G5,197,197,197,192,186,178,173,170,168,167,166,165,164,163,...,...,...,...,...,...,...,...,...,...,...,...,...,...,...,...,...,... 
756,46Fe-24Ni-21Cr-6Mo-N,"Sheet, strip",SA-240,...,N08367,...,<5,45,...,690,310,NP,427,427,343,NFN-12,...,197,189,179,171,164,152,143,136,133,130,128,126,124,122,...,...,...,...,...,...,...,...,...,...,...,...,...,...,...,...,...,... 
757,46Fe-24Ni-21Cr-6Mo-N,"Sheet, strip",SA-240,...,N08367,...,<5,45,...,690,310,NP,427,427,343,NFN-12,G5,197,197,197,192,186,178,173,170,168,167,166,165,164,163,...,...,...,...,...,...,...,...,...,...,...,...,...,...,...,...,...,... 
758,46Fe-24Ni-21Cr-6Mo-N,Smls. tube,SA-213,...,N08367,...,<=5,45,...,690,310,NP,427,427,343,NFN-12,...,197,189,179,171,164,152,143,136,133,130,128,126,124,122,...,...,...,...,...,...,...,...,...,...,...,...,...,...,...,...,...,... 
759,46Fe-24Ni-21Cr-6Mo-N,Smls. tube,SA-213,...,N08367,...,<=5,45,...,690,310,NP,427,427,343,NFN-12,G5,197,197,197,192,186,178,173,170,168,167,166,165,164,163,...,...,...,...,...,...,...,...,...,...,...,...,...,...,...,...,...,... 
760,25Ni-47Fe-21Cr-5Mo,Forgings,SA-182,F700,N08700,...,...,45,...,550,240,NP,NP,343,343,NFN-8,...,158,152,143,137,131,123,118,116,112,108,...,...,...,...,...,...,...,...,...,...,...,...,...,...,...,...,...,...,...,...,...,... 
761,25Ni-47Fe-21Cr-5Mo,"Plate, sheet, strip",SA-240,...,N08700,...,...,45,...,550,240,NP,NP,343,343,NFN-8,...,158,152,143,137,131,123,118,116,112,108,...,...,...,...,...,...,...,...,...,...,...,...,...,...,...,...,...,...,...,...,...,... 
762,25Ni-47Fe-21Cr-5Mo,Bar,SA-276,...,N08700,...,...,45,...,550,240,NP,NP,343,343,NFN-8,...,158,152,143,137,131,123,118,116,112,108,...,...,...,...,...,...,...,...,...,...,...,...,...,...,...,...,...,...,...,...,...,... 
763,25Ni-47Fe-21Cr-5Mo,Wld. pipe,SA-358,...,N08700,...,...,45,...,550,240,NP,NP,343,343,NFN-8,W14,158,152,143,137,131,123,118,116,112,108,...,...,...,...,...,...,...,...,...,...,...,...,...,...,...,...,...,...,...,...,...,... 
764,25Ni-47Fe-21Cr-5Mo,Fittings,SA-403,700,N08700,...,...,45,...,550,240,NP,NP,343,343,NFN-8,W14,158,152,143,137,131,123,118,116,112,108,...,...,...,...,...,...,...,...,...,...,...,...,...,...,...,...,...,...,...,...,...,... 
765,25Ni-47Fe-21Cr-5Mo,Bar,SA-479,...,N08700,...,...,45,...,550,240,NP,NP,343,343,NFN-8,...,158,152,143,137,131,123,118,116,112,108,...,...,...,...,...,...,...,...,...,...,...,...,...,...,...,...,...,...,...,...,...,... 
766,25Ni-47Fe-21Cr-5Mo,Forgings,SA-965,F700,N08700,...,...,45,...,550,240,NP,NP,343,343,NFN-8,...,158,152,143,137,131,123,118,116,112,108,...,...,...,...,...,...,...,...,...,...,...,...,...,...,...,...,...,...,...,...,...,... 
767,25Ni-15Cr-2Ti,"Forgings, bar",SA-638,660,S66286,...,...,...,...,895,585,NP,371,371,NP,HA-5,W1,256,256,256,256,256,256,253,248,246,243,241,...,...,...,...,...,...,...,...,...,...,...,...,...,...,...,...,...,...,...,...,...
768,25Ni-20Cr-6Mo-Cu-N,"Plate, sheet, strip",SA-240,...,N08925,...,...,45,...,600,295,NP,NP,427,343,NFN-12,...,172,166,158,152,147,137,128,121,118,117,117,117,117,117,...,...,...,...,...,...,...,...,...,...,...,...,...,...,...,...,...,... 
769,25Ni-20Cr-6Mo-Cu-N,"Plate, sheet, strip",SA-240,...,N08925,...,...,45,...,600,295,NP,NP,427,343,NFN-12,G5,172,172,171,168,165,159,153,149,147,145,143,141,139,137,...,...,...,...,...,...,...,...,...,...,...,...,...,...,...,...,...,... 
770,25Ni-20Cr-6Mo-Cu-N,Bar,SA-276,...,N08925,...,...,45,...,600,295,NP,NP,427,343,NFN-12,...,172,166,158,152,147,137,128,121,118,117,117,117,117,117,...,...,...,...,...,...,...,...,...,...,...,...,...,...,...,...,...,... 
771,25Ni-20Cr-6Mo-Cu-N,Bar,SA-276,...,N08925,...,...,45,...,600,295,NP,NP,427,343,NFN-12,G5,172,172,171,168,165,159,153,149,147,145,143,141,139,137,...,...,...,...,...,...,...,...,...,...,...,...,...,...,...,...,...,... 
772,25Ni-20Cr-6Mo-Cu-N,Bar,SA-479,...,N08925,...,...,45,...,600,295,NP,NP,427,343,NFN-12,...,172,166,158,152,147,137,128,121,118,117,117,117,117,117,...,...,...,...,...,...,...,...,...,...,...,...,...,...,...,...,...,... 
773,25Ni-20Cr-6Mo-Cu-N,Bar,SA-479,...,N08925,...,...,45,...,600,295,NP,NP,427,343,NFN-12,G5,172,172,171,168,165,159,153,149,147,145,143,141,139,137,...,...,...,...,...,...,...,...,...,...,...,...,...,...,...,...,...,... 
774,25Ni-20Cr-6Mo-Cu-N,Wld. pipe,SA-312,...,N08925,...,...,45,...,600,295,NP,NP,427,343,NFN-12,G24,145,141,135,129,125,117,109,103,101,99.3,99.3,99.3,99.3,99.3,...,...,...,...,...,...,...,...,...,...,...,...,...,...,...,...,...,... 
775,25Ni-20Cr-6Mo-Cu-N,Wld. pipe,SA-312,...,N08925,...,...,45,...,600,295,NP,NP,427,343,NFN-12,"G5, G24",145,145,145,143,141,135,130,127,125,123,122,120,117,115,...,...,...,...,...,...,...,...,...,...,...,...,...,...,...,...,...,... 
776,25Ni-20Cr-6Mo-Cu-N,Smls. pipe,SA-312,...,N08925,...,...,45,...,600,295,NP,NP,427,343,NFN-12,...,172,166,158,152,147,137,128,121,118,117,117,117,117,117,...,...,...,...,...,...,...,...,...,...,...,...,...,...,...,...,...,... 
777,25Ni-20Cr-6Mo-Cu-N,Smls. pipe,SA-312,...,N08925,...,...,45,...,600,295,NP,NP,427,343,NFN-12,G5,172,172,171,168,165,159,153,149,147,145,143,141,139,137,...,...,...,...,...,...,...,...,...,...,...,...,...,...,...,...,...,... 
778,25Ni-20Cr-6Mo-Cu-N,Smls. tube,SA-213,...,N08925,...,...,45,...,600,295,NP,NP,427,343,NFN-12,...,172,166,158,152,147,137,128,121,118,117,117,117,117,117,...,...,...,...,...,...,...,...,...,...,...,...,...,...,...,...,...,... 
779,25Ni-20Cr-6Mo-Cu-N,Smls. tube,SA-213,...,N08925,...,...,45,...,600,295,NP,NP,427,343,NFN-12,G5,172,172,171,168,165,159,153,149,147,145,143,141,139,137,...,...,...,...,...,...,...,...,...,...,...,...,...,...,...,...,...,... 
780,44Fe-25Ni-21Cr-Mo,Forgings,SA-182,F904L,N08904,...,...,45,...,490,215,NP,371,371,343,NFN-9,W14,140,126,113,108,104,95.8,88.8,83.4,81.3,79.6,78.4,...,...,...,...,...,...,...,...,...,...,...,...,...,...,...,...,...,...,...,...,... 
781,44Fe-25Ni-21Cr-Mo,Smls. tube,SA-213,...,N08904,...,...,45,...,490,215,NP,371,371,343,NFN-9,...,140,126,113,108,104,95.8,88.8,83.4,81.3,79.6,78.4,...,...,...,...,...,...,...,...,...,...,...,...,...,...,...,...,...,...,...,...,... 
782,44Fe-25Ni-21Cr-Mo,"Plate, sheet, strip",SA-240,904L,N08904,...,...,45,...,490,215,NP,371,371,343,NFN-9,...,140,126,113,108,104,95.8,88.8,83.4,81.3,79.6,78.4,...,...,...,...,...,...,...,...,...,...,...,...,...,...,...,...,...,...,...,...,... 
783,44Fe-25Ni-21Cr-Mo,Wld. tube,SA-249,...,N08904,...,...,45,...,490,215,NP,371,371,343,NFN-9,G24,119,107,96.3,91.9,88.8,82,75.6,70.7,69.1,67.9,66.7,...,...,...,...,...,...,...,...,...,...,...,...,...,...,...,...,...,...,...,...,... 
784,44Fe-25Ni-21Cr-Mo,Smls. pipe,SA-312,...,N08904,...,...,45,...,490,215,NP,371,371,343,NFN-9,...,140,126,113,108,104,95.8,88.8,83.4,81.3,79.6,78.4,...,...,...,...,...,...,...,...,...,...,...,...,...,...,...,...,...,...,...,...,... 
785,44Fe-25Ni-21Cr-Mo,Wld. pipe,SA-312,...,N08904,...,...,45,...,490,215,NP,371,371,343,NFN-9,G24,119,107,96.3,91.9,88.8,82,75.6,70.7,69.1,67.9,66.7,...,...,...,...,...,...,...,...,...,...,...,...,...,...,...,...,...,...,...,...,... 
786,44Fe-25Ni-21Cr-Mo,Fittings,SA-403,WP904L/CR904L,N08904,...,...,45,...,490,215,NP,371,371,343,NFN-9,W14,140,126,113,108,104,95.8,88.8,83.4,81.3,79.6,78.4,...,...,...,...,...,...,...,...,...,...,...,...,...,...,...,...,...,...,...,...,... 
787,44Fe-25Ni-21Cr-Mo,Bar,SA-479,904L,N08904,...,...,45,...,490,215,NP,371,371,343,NFN-9,...,140,126,113,108,104,95.8,88.8,83.4,81.3,79.6,78.4,...,...,...,...,...,...,...,...,...,...,...,...,...,...,...,...,...,...,...,...,... 
788,27Ni-22Cr-7Mo-Mn-Cu-N,Smls. tube,SA-213,...,S31277,...,...,45,...,772,359,NP,NP,427,NP,NFN-26,G5,221,221,220,...,212,203,197,191,189,186,185,183,181,181,...,...,...,...,...,...,...,...,...,...,...,...,...,...,...,...,...,...
789,27Ni-22Cr-7Mo-Mn-Cu-N,Smls. tube,SA-213,...,S31277,...,...,45,...,772,359,NP,NP,427,NP,NFN-26,...,221,221,219,...,198,184,177,175,175,175,175,173,172,172,...,...,...,...,...,...,...,...,...,...,...,...,...,...,...,...,...,...
790,27Ni-22Cr-7Mo-Mn-Cu-N,Plate,SA-240,...,S31277,...,...,45,...,772,359,NP,NP,427,NP,NFN-26,G5,221,221,220,...,212,203,197,191,189,186,185,183,181,181,...,...,...,...,...,...,...,...,...,...,...,...,...,...,...,...,...,...
791,27Ni-22Cr-7Mo-Mn-Cu-N,Plate,SA-240,...,S31277,...,...,45,...,772,359,NP,NP,427,NP,NFN-26,...,221,221,219,...,198,184,177,175,175,175,175,173,172,172,...,...,...,...,...,...,...,...,...,...,...,...,...,...,...,...,...,...
792,27Ni-22Cr-7Mo-Mn-Cu-N,Wld. tube,SA-249,...,S31277,...,...,45,...,772,359,NP,NP,427,NP,NFN-26,"G5, G24",188,188,187,...,180,173,167,162,160,158,157,155,154,154,...,...,...,...,...,...,...,...,...,...,...,...,...,...,...,...,...,... 
793,27Ni-22Cr-7Mo-Mn-Cu-N,Wld. tube,SA-249,...,S31277,...,...,45,...,772,359,NP,NP,427,NP,NFN-26,...,188,188,186,...,169,156,150,149,149,149,149,147,146,146,...,...,...,...,...,...,...,...,...,...,...,...,...,...,...,...,...,...
794,29Ni-20Cr-3Cu-2Mo,Castings,SA-351,CN7M,J95150,...,...,45,...,425,170,316,316 (Cl. 3 only),316,NP,NFN-9,"G1, G5",115,114,109,101,93.5,88.5,84.3,80.9,79.4,...,...,...,...,...,...,...,...,...,...,...,...,...,...,...,...,...,...,...,...,...,...,...
795,29Ni-20Cr-3Cu-2Mo,Castings,SA-351,CN7M,J95150,...,...,45,...,425,170,316,NP,316,NP,NFN-9,G1,115,107,97.7,92.8,88.8,81.9,75.6,70.4,68,...,...,...,...,...,...,...,...,...,...,...,...,...,...,...,...,...,...,...,...,...,...,...
796,35Ni-35Fe-20Cr-Cb,Forgings,SA-182,F20,N08020,...,...,45,...,550,240,NP,427,427,343,NFN-12,G5,158,158,158,157,156,153,152,152,152,152,151,150,150,150,...,...,...,...,...,...,...,...,...,...,...,...,...,...,...,...,...,... 
797,35Ni-35Fe-20Cr-Cb,Forgings,SA-182,F20,N08020,...,...,45,...,550,240,NP,NP,427,343,NFN-12,...,158,149,141,138,136,131,126,123,122,120,120,119,116,114,...,...,...,...,...,...,...,...,...,...,...,...,...,...,...,...,...,... 
798,35Ni-35Fe-20Cr-Cb,Forgings,SA-965,F20,N08020,...,...,45,...,550,240,NP,427,427,343,NFN-12,G5,158,158,158,157,156,153,152,152,152,152,151,150,150,150,...,...,...,...,...,...,...,...,...,...,...,...,...,...,...,...,...,... 
799,35Ni-35Fe-20Cr-Cb,Forgings,SA-965,F20,N08020,...,...,45,...,550,240,NP,NP,427,343,NFN-12,...,158,149,141,138,136,131,126,123,122,120,120,119,116,114,...,...,...,...,...,...,...,...,...,...,...,...,...,...,...,...,...,... 
800,35Ni-35Fe-20Cr-Cb,Plate,SA-240,...,N08020,...,...,45,...,550,240,NP,NP,427,343,NFN-12,...,158,149,141,138,136,131,126,123,122,120,120,119,116,114,...,...,...,...,...,...,...,...,...,...,...,...,...,...,...,...,...,... 
801,35Ni-35Fe-20Cr-Cb,Plate,SA-240,...,N08020,...,...,45,...,550,240,NP,427,427,343,NFN-12,G5,158,158,158,157,156,153,152,152,152,152,151,150,150,150,...,...,...,...,...,...,...,...,...,...,...,...,...,...,...,...,...,... 
802,35Ni-35Fe-20Cr-Cb,Bar,SA-276,Alloy 20,N08020,...,...,45,...,550,240,NP,427,427,343,NFN-12,G5,158,158,158,157,156,153,152,152,152,152,151,150,150,150,...,...,...,...,...,...,...,...,...,...,...,...,...,...,...,...,...,... 
803,35Ni-35Fe-20Cr-Cb,Bar,SA-276,Alloy 20,N08020,...,...,45,...,550,240,NP,NP,427,343,NFN-12,...,158,149,141,138,136,131,126,123,122,120,120,119,116,114,...,...,...,...,...,...,...,...,...,...,...,...,...,...,...,...,...,... 
804,35Ni-35Fe-20Cr-Cb,Bar,SA-479,Alloy 20,N08020,...,...,45,...,550,240,NP,427,427,343,NFN-12,G5,158,158,158,157,156,153,152,152,152,152,151,150,150,150,...,...,...,...,...,...,...,...,...,...,...,...,...,...,...,...,...,... 
805,35Ni-35Fe-20Cr-Cb,Bar,SA-479,Alloy 20,N08020,...,...,45,...,550,240,NP,NP,427,343,NFN-12,...,158,149,141,138,136,131,126,123,122,120,120,119,116,114,...,...,...,...,...,...,...,...,...,...,...,...,...,...,...,...,...,... 
806,35Ni-35Fe-20Cr-Cb,Smls. pipe,SA-312,Alloy 20,N08020,...,...,45,...,550,240,NP,NP,427,343,NFN-12,...,158,149,141,138,136,131,126,123,122,120,120,119,116,114,...,...,...,...,...,...,...,...,...,...,...,...,...,...,...,...,...,... 
807,35Ni-35Fe-20Cr-Cb,Smls. pipe,SA-312,Alloy 20,N08020,...,...,45,...,550,240,NP,NP,427,343,NFN-12,G5,158,158,158,157,156,153,152,152,152,152,151,150,150,150,...,...,...,...,...,...,...,...,...,...,...,...,...,...,...,...,...,... 
808,35Ni-35Fe-20Cr-Cb,Wld. pipe,SA-312,Alloy 20,N08020,...,...,45,...,550,240,NP,427,NP,NP,NFN-12,"G5, W12",158,158,158,157,156,153,152,152,152,152,151,150,150,150,...,...,...,...,...,...,...,...,...,...,...,...,...,...,...,...,...,... 
809,35Ni-35Fe-20Cr-Cb,Wld. pipe,SA-312,Alloy 20,N08020,...,...,45,...,550,240,NP,NP,427,343,NFN-12,G24,134,127,120,117,115,111,108,104,103,103,102,101,98.7,96.9,...,...,...,...,...,...,...,...,...,...,...,...,...,...,...,...,...,... 
810,35Ni-35Fe-20Cr-Cb,Wld. pipe,SA-312,Alloy 20,N08020,...,...,45,...,550,240,NP,NP,427,343,NFN-12,"G5, G24",134,134,134,133,132,130,130,130,129,129,128,128,128,128,...,...,...,...,...,...,...,...,...,...,...,...,...,...,...,...,...,... 
811,35Ni-35Fe-20Cr-Cb,Smls. tube,SA-213,Alloy 20,N08020,...,...,45,...,550,240,NP,NP,427,343,NFN-12,...,158,149,141,138,136,131,126,123,122,120,120,119,116,114,...,...,...,...,...,...,...,...,...,...,...,...,...,...,...,...,...,... 
812,35Ni-35Fe-20Cr-Cb,Smls. tube,SA-213,Alloy 20,N08020,...,...,45,...,550,240,NP,NP,427,343,NFN-12,G5,158,158,158,157,156,153,152,152,152,152,151,150,150,150,...,...,...,...,...,...,...,...,...,...,...,...,...,...,...,...,...,... 
813,35Ni-35Fe-20Cr-Cb,Wld. tube,SA-249,Alloy 20,N08020,...,...,45,...,550,240,NP,427,NP,NP,NFN-12,"G5, W12",158,158,158,157,156,153,152,152,152,152,151,150,150,150,...,...,...,...,...,...,...,...,...,...,...,...,...,...,...,...,...,... 
814,35Ni-35Fe-20Cr-Cb,Wld. tube,SA-249,Alloy 20,N08020,...,...,45,...,550,240,NP,NP,427,343,NFN-12,G24,134,127,120,117,115,111,108,104,103,103,102,101,98.7,96.9,...,...,...,...,...,...,...,...,...,...,...,...,...,...,...,...,...,... 
815,35Ni-35Fe-20Cr-Cb,Wld. tube,SA-249,Alloy 20,N08020,...,...,45,...,550,240,NP,NP,427,343,NFN-12,"G5, G24",134,134,134,133,132,130,130,130,129,129,128,128,128,128,...,...,...,...,...,...,...,...,...,...,...,...,...,...,...,...,...,... 
816,35Ni-35Fe-20Cr-Cb,Smls. & wld. fittings,SA-403,...,N08020,...,...,45,...,585,275,NP,427,427,343,NFN-12,"G5, W12, W14",158,158,158,157,156,153,152,152,152,152,151,150,150,150,...,...,...,...,...,...,...,...,...,...,...,...,...,...,...,...,...,... 
817,42Fe-33Ni-21Cr,Forgings,SA-182,FNIC10,N08810,...,...,45,...,450,170,816,NP,899,NP,NFN-9,"G6, T9",115,111,105,102,99.2,94.2,89.8,85.4,83.4,81.5,79.8,78.5,76.6,75.3,74.2,72.8,72,71.2,69.9,68.4,62.6,50.6,41.2,33.6,27.7,22.6,18.3,15,11.9,9.03,7.35,5.86 
818,42Fe-33Ni-21Cr,Forgings,SA-182,FNIC10,N08810,...,...,45,...,450,170,816,427,899,NP,NFN-9,"G5, G6, T8",115,115,115,115,115,115,115,115,113,110,108,105,104,102,100,98.6,97.1,95.9,91.8,75.7,62.6,50.6,41.2,33.6,27.7,22.6,18.3,15,11.9,9.03,7.35,5.86 
819,42Fe-33Ni-21Cr,Smls. tube,SA-213,800H,N08810,...,...,45,...,450,170,NP,NP,899,NP,NFN-9,"G6, T9",115,111,105,102,99.2,94.2,89.8,85.4,83.4,81.5,79.8,78.5,76.6,75.3,74.2,72.8,72,71.2,69.9,68.4,62.6,50.6,41.2,33.6,27.7,22.6,18.3,15,11.9,9.03,7.35,5.86 
820,42Fe-33Ni-21Cr,Smls. tube,SA-213,800H,N08810,...,...,45,...,450,170,NP,427,899,NP,NFN-9,"G5, G6, T8",115,115,115,115,115,115,115,115,113,110,108,105,104,102,100,98.6,97.1,95.9,91.8,75.7,62.6,50.6,41.2,33.6,27.7,22.6,18.3,15,11.9,9.03,7.35,5.86 
821,42Fe-33Ni-21Cr,Plate,SA-240,800H,N08810,...,...,45,...,450,170,816,NP,899,NP,NFN-9,"G6, T9",115,111,105,102,99.2,94.2,89.8,85.4,83.4,81.5,79.8,78.5,76.6,75.3,74.2,72.8,72,71.2,69.9,68.4,62.6,50.6,41.2,33.6,27.7,22.6,18.3,15,11.9,9.03,7.35,5.86 
822,42Fe-33Ni-21Cr,Plate,SA-240,800H,N08810,...,...,45,...,450,170,816,427,899,NP,NFN-9,"G5, G6, T8",115,115,115,115,115,115,115,115,113,110,108,105,104,102,100,98.6,97.1,95.9,91.8,75.7,62.6,50.6,41.2,33.6,27.7,22.6,18.3,15,11.9,9.03,7.35,5.86 
823,42Fe-33Ni-21Cr,Wld. tube,SA-249,800H,N08810,...,...,45,...,450,170,816,NP,899,NP,NFN-9,"G6, G24, T9",97.9,94,89.6,87,84.7,80.4,75.9,72.7,71,69.2,68.1,66.8,65.6,64.4,63,62.3,61.3,60.3,59.6,58.1,53.2,43,34.9,28.6,23.3,19.4,15.6,12.5,10.1,7.75,6.28,4.98 
824,42Fe-33Ni-21Cr,Wld. tube,SA-249,800H,N08810,...,...,45,...,450,170,816,NP,899,NP,NFN-9,"G5, G6, G24, T8",97.9,97.9,97.9,97.9,97.9,97.9,97.9,97.2,95.9,93.8,91.3,89.6,88.4,86.5,85.1,83.9,82.7,81.4,77.9,64.6,53.2,43,34.9,28.6,23.3,19.4,15.6,12.5,10.1,7.75,6.28,4.98 
825,42Fe-33Ni-21Cr,Bar,SA-276,800H,N08810,...,...,45,...,450,170,816,NP,899,NP,NFN-9,"G6, T9",115,111,105,102,99.2,94.2,89.8,85.4,83.4,81.5,79.8,78.5,76.6,75.3,74.2,72.8,72,71.2,69.9,68.4,62.6,50.6,41.2,33.6,27.7,22.6,18.3,15,11.9,9.03,7.35,5.86 
826,42Fe-33Ni-21Cr,Bar,SA-276,800H,N08810,...,...,45,...,450,170,816,427,899,NP,NFN-9,"G5, G6, T8",115,115,115,115,115,115,115,115,113,110,108,105,104,102,100,98.6,97.1,95.9,91.8,75.7,62.6,50.6,41.2,33.6,27.7,22.6,18.3,15,11.9,9.03,7.35,5.86 
827,42Fe-33Ni-21Cr,Smls. & wld. pipe,SA-312,800H,N08810,...,...,45,...,450,170,816,NP,982,NP,NFN-9,"G6, T9, W5, W12",115,111,105,102,99.2,94.2,89.8,85.4,83.4,81.5,79.8,78.5,76.6,75.3,74.2,72.8,72,71.2,69.9,68.4,62.6,50.6,41.2,33.6,27.7,22.6,18.3,15,11.9,9.03,7.35,5.86 
828,42Fe-33Ni-21Cr,Smls. & wld. pipe,SA-312,800H,N08810,...,...,45,...,450,170,816,427,982,NP,NFN-9,"G5, G6, T8, W5, W12",115,115,115,115,115,115,115,115,113,110,108,105,104,102,100,98.6,97.1,95.9,91.8,75.7,62.6,50.6,41.2,33.6,27.7,22.6,18.3,15,11.9,9.03,7.35,5.86 
829,42Fe-33Ni-21Cr,Wld. pipe,SA-358,800H,N08810,...,...,45,...,450,170,NP,NP,899,NP,NFN-9,"G6, G24, T9",97.9,94,89.6,87,84.7,80.4,75.9,72.7,71,69.2,68.1,66.8,65.6,64.4,63,62.3,61.3,60.3,59.6,58.1,53.2,43,34.9,28.6,23.3,19.4,15.6,12.5,10.1,7.75,6.28,4.98 
830,42Fe-33Ni-21Cr,Wld. pipe,SA-358,800H,N08810,...,...,45,...,450,170,NP,NP,899,NP,NFN-9,"G5, G6, G24, T8",97.9,97.9,97.9,97.9,97.9,97.9,97.9,97.2,95.9,93.8,91.3,89.6,88.4,86.5,85.1,83.9,82.7,81.4,77.9,64.6,53.2,43,34.9,28.6,23.3,19.4,15.6,12.5,10.1,7.75,6.28,4.98 
831,42Fe-33Ni-21Cr,Bar,SA-479,800H,N08810,...,...,45,...,450,170,816,NP,899,NP,NFN-9,"G6, T9",115,111,105,102,99.2,94.2,89.8,85.4,83.4,81.5,79.8,78.5,76.6,75.3,74.2,72.8,72,71.2,69.9,68.4,62.6,50.6,41.2,33.6,27.7,22.6,18.3,15,11.9,9.03,7.35,5.86 
832,42Fe-33Ni-21Cr,Bar,SA-479,800H,N08810,...,...,45,...,450,170,816,427,899,NP,NFN-9,"G5, G6, T8",115,115,115,115,115,115,115,115,113,110,108,105,104,102,100,98.6,97.1,95.9,91.8,75.7,62.6,50.6,41.2,33.6,27.7,22.6,18.3,15,11.9,9.03,7.35,5.86 
833,42Fe-33Ni-21Cr,Wld. tube,SA-688,800H,N08810,...,...,45,...,450,170,816,NP,899,NP,NFN-9,"G6, G24, T9",97.9,94,89.6,87,84.7,80.4,75.9,72.7,71,69.2,68.1,66.8,65.6,64.4,63,62.3,61.3,60.3,59.6,58.1,53.2,43,34.9,28.6,23.3,19.4,15.6,12.5,10.1,7.75,6.28,4.98 
834,42Fe-33Ni-21Cr,Wld. tube,SA-688,800H,N08810,...,...,45,...,450,170,816,NP,899,NP,NFN-9,"G5, G6, G24, T8",97.9,97.9,97.9,97.9,97.9,97.9,97.9,97.2,95.9,93.8,91.3,89.6,88.4,86.5,85.1,83.9,82.7,81.4,77.9,64.6,53.2,43,34.9,28.6,23.3,19.4,15.6,12.5,10.1,7.75,6.28,4.98 
835,42Fe-33Ni-21Cr,Forgings,SA-965,FNIC10,N08810,...,...,45,...,450,170,816,NP,899,NP,NFN-9,"G6, T9",115,111,105,102,99.2,94.2,89.8,85.4,83.4,81.5,79.8,78.5,76.6,75.3,74.2,72.8,72,71.2,69.9,68.4,62.6,50.6,41.2,33.6,27.7,22.6,18.3,15,11.9,9.03,7.35,5.86 
836,42Fe-33Ni-21Cr,Forgings,SA-965,FNIC10,N08810,...,...,45,...,450,170,816,427,899,NP,NFN-9,"G5, G6, T8",115,115,115,115,115,115,115,115,113,110,108,105,104,102,100,98.6,97.1,95.9,91.8,75.7,62.6,50.6,41.2,33.6,27.7,22.6,18.3,15,11.9,9.03,7.35,5.86 
837,42Fe-33Ni-21Cr,Forgings,SA-182,FNIC11,N08811,...,...,45,...,450,170,816,NP,899,NP,NFN-9,"G6, T12",115,111,105,102,99.2,94.2,89.8,85.4,83.4,81.5,79.8,78.5,76.6,75.3,74.2,72.8,72,71.2,69.8,68.6,66.4,56.8,46.8,38.6,31.5,25.5,20.6,17.1,13.8,10.2,7.98,6.20 
838,42Fe-33Ni-21Cr,Forgings,SA-182,FNIC11,N08811,...,...,45,...,450,170,816,NP,899,NP,NFN-9,"G5, G6, T8",115,115,115,115,115,115,115,115,113,110,108,105,104,102,100,98.7,97.1,96.1,94.1,85.5,69.3,56.8,46.8,38.6,31.5,25.5,20.6,17.1,13.8,10.2,7.98,6.20 
839,42Fe-33Ni-21Cr,Smls. tube,SA-213,...,N08811,...,...,45,...,450,170,816,NP,899,NP,NFN-9,"G6, T12",115,111,105,102,99.2,94.2,89.8,85.4,83.4,81.5,79.8,78.5,76.6,75.3,74.2,72.8,72,71.2,69.8,68.6,66.4,56.8,46.8,38.6,31.5,25.5,20.6,17.1,13.8,10.2,7.98,6.20 
840,42Fe-33Ni-21Cr,Smls. tube,SA-213,...,N08811,...,...,45,...,450,170,816,NP,899,NP,NFN-9,"G5, G6, T8",115,115,115,115,115,115,115,115,113,110,108,105,104,102,100,98.7,97.1,96.1,94.1,85.5,69.3,56.8,46.8,38.6,31.5,25.5,20.6,17.1,13.8,10.2,7.98,6.20 
841,42Fe-33Ni-21Cr,Plate,SA-240,...,N08811,...,...,45,...,450,170,816,NP,899,NP,NFN-9,"G6, T12",115,111,105,102,99.2,94.2,89.8,85.4,83.4,81.5,79.8,78.5,76.6,75.3,74.2,72.8,72,71.2,69.8,68.6,66.4,56.8,46.8,38.6,31.5,25.5,20.6,17.1,13.8,10.2,7.98,6.20 
842,42Fe-33Ni-21Cr,Plate,SA-240,...,N08811,...,...,45,...,450,170,816,NP,899,NP,NFN-9,"G5, G6, T8",115,115,115,115,115,115,115,115,113,110,108,105,104,102,100,98.7,97.1,96.1,94.1,85.5,69.3,56.8,46.8,38.6,31.5,25.5,20.6,17.1,13.8,10.2,7.98,6.20 
843,42Fe-33Ni-21Cr,Wld. tube,SA-249,...,N08811,...,...,45,...,450,170,816,NP,899,NP,NFN-9,"G6, G24, T12",97.9,94,89.6,87,84.7,80.4,75.9,72.7,71,69.2,68.1,66.8,65.6,64.4,63,62.3,61.3,60.3,59.6,58.3,56.7,48.6,39.8,32.8,27.1,21.9,17.5,14.7,11.7,8.26,6.68,5.24 
844,42Fe-33Ni-21Cr,Wld. tube,SA-249,...,N08811,...,...,45,...,450,170,816,NP,899,NP,NFN-9,"G5, G6, G24, T9",97.9,97.9,97.9,97.9,97.9,97.9,97.9,97.2,95.9,93.8,91.3,89.6,88.4,86.5,85.1,83.9,82.7,81.4,80.2,76.6,58.2,48.6,39.8,32.8,27.1,21.9,17.5,14.7,11.7,8.26,6.68,5.24 
845,42Fe-33Ni-21Cr,Bar,SA-276,...,N08811,...,...,45,...,450,170,816,NP,899,NP,NFN-9,"G6, T12",115,111,105,102,99.2,94.2,89.8,85.4,83.4,81.5,79.8,78.5,76.6,75.3,74.2,72.8,72,71.2,69.8,68.6,66.4,56.8,46.8,38.6,31.5,25.5,20.6,17.1,13.8,10.2,7.98,6.20 
846,42Fe-33Ni-21Cr,Bar,SA-276,...,N08811,...,...,45,...,450,170,816,NP,899,NP,NFN-9,"G5, G6, T8",115,115,115,115,115,115,115,115,113,110,108,105,104,102,100,98.7,97.1,96.1,94.1,85.5,69.3,56.8,46.8,38.6,31.5,25.5,20.6,17.1,13.8,10.2,7.98,6.20 
847,42Fe-33Ni-21Cr,Smls. pipe,SA-312,...,N08811,...,...,45,...,450,170,816,NP,899,NP,NFN-9,"G6, T12",115,111,105,102,99.2,94.2,89.8,85.4,83.4,81.5,79.8,78.5,76.6,75.3,74.2,72.8,72,71.2,69.8,68.6,66.4,56.8,46.8,38.6,31.5,25.5,20.6,17.1,13.8,10.2,7.98,6.20 
848,42Fe-33Ni-21Cr,Smls. pipe,SA-312,...,N08811,...,...,45,...,450,170,816,NP,899,NP,NFN-9,"G5, G6, T8",115,115,115,115,115,115,115,115,113,110,108,105,104,102,100,98.7,97.1,96.1,94.1,85.5,69.3,56.8,46.8,38.6,31.5,25.5,20.6,17.1,13.8,10.2,7.98,6.20 
849,42Fe-33Ni-21Cr,Bar,SA-479,...,N08811,...,...,45,...,450,170,816,NP,899,NP,NFN-9,"G6, T12",115,111,105,102,99.2,94.2,89.8,85.4,83.4,81.5,79.8,78.5,76.6,75.3,74.2,72.8,72,71.2,69.8,68.6,66.4,56.8,46.8,38.6,31.5,25.5,20.6,17.1,13.8,10.2,7.98,6.20 
850,42Fe-33Ni-21Cr,Bar,SA-479,...,N08811,...,...,45,...,450,170,816,NP,899,NP,NFN-9,"G5, G6, T8",115,115,115,115,115,115,115,115,113,110,108,105,104,102,100,98.7,97.1,96.1,94.1,85.5,69.3,56.8,46.8,38.6,31.5,25.5,20.6,17.1,13.8,10.2,7.98,6.20 
851,42Fe-33Ni-21Cr,Wld. tube,SA-688,...,N08811,...,...,45,...,450,170,816,NP,899,NP,NFN-9,"G6, G24, T12",97.9,94,89.6,87,84.7,80.4,75.9,72.7,71,69.2,68.1,66.8,65.6,64.4,63,62.3,61.3,60.3,59.6,58.3,56.7,48.6,39.8,32.8,27.1,21.9,17.5,14.7,11.7,8.26,6.68,5.24 
852,42Fe-33Ni-21Cr,Wld. tube,SA-688,...,N08811,...,...,45,...,450,170,816,NP,899,NP,NFN-9,"G5, G6, G24, T9",97.9,97.9,97.9,97.9,97.9,97.9,97.9,97.2,95.9,93.8,91.3,89.6,88.4,86.5,85.1,83.9,82.7,81.4,80.2,76.6,58.2,48.6,39.8,32.8,27.1,21.9,17.5,14.7,11.7,8.26,6.68,5.24 
853,42Fe-33Ni-21Cr,Forgings,SA-965,FNIC11,N08811,...,...,45,...,450,170,816,NP,899,NP,NFN-9,"G6, T12",115,111,105,102,99.2,94.2,89.8,85.4,83.4,81.5,79.8,78.5,76.6,75.3,74.2,72.8,72,71.2,69.8,68.6,66.4,56.8,46.8,38.6,31.5,25.5,20.6,17.1,13.8,10.2,7.98,6.20 
854,42Fe-33Ni-21Cr,Forgings,SA-965,FNIC11,N08811,...,...,45,...,450,170,816,NP,899,NP,NFN-9,"G5, G6, T8",115,115,115,115,115,115,115,115,113,110,108,105,104,102,100,98.7,97.1,96.1,94.1,85.5,69.3,56.8,46.8,38.6,31.5,25.5,20.6,17.1,13.8,10.2,7.98,6.20 
855,14Cr-16Ni-6Si-Cu-Mo,Smls. tube,SA-213,...,S38815,...,...,8,1,540,255,NP,NP,427,NP,HA-2,G5,154,154,154,154,153,149,145,143,142,142,142,142,142,141,...,...,...,...,...,...,...,...,...,...,...,...,...,...,...,...,...,...
856,14Cr-16Ni-6Si-Cu-Mo,Smls. tube,SA-213,...,S38815,...,...,8,1,540,255,NP,NP,427,NP,HA-2,...,154,153,141,134,127,118,113,111,110,110,110,110,110,110,...,...,...,...,...,...,...,...,...,...,...,...,...,...,...,...,...,...
857,14Cr-16Ni-6Si-Cu-Mo,Plate,SA-240,...,S38815,...,...,8,1,540,255,NP,NP,427,NP,HA-2,G5,154,154,154,154,153,149,145,143,142,142,142,142,142,141,...,...,...,...,...,...,...,...,...,...,...,...,...,...,...,...,...,...
858,14Cr-16Ni-6Si-Cu-Mo,Plate,SA-240,...,S38815,...,...,8,1,540,255,NP,NP,427,NP,HA-2,...,154,153,141,134,127,118,113,111,110,110,110,110,110,110,...,...,...,...,...,...,...,...,...,...,...,...,...,...,...,...,...,...
859,14Cr-16Ni-6Si-Cu-Mo,Wld. tube,SA-249,...,S38815,...,...,8,1,540,255,NP,NP,427,NP,HA-2,G5,131,131,131,131,130,126,124,122,121,121,121,121,120,120,...,...,...,...,...,...,...,...,...,...,...,...,...,...,...,...,...,...
860,14Cr-16Ni-6Si-Cu-Mo,Wld. tube,SA-249,...,S38815,...,...,8,1,540,255,NP,NP,427,NP,HA-2,...,131,130,120,114,108,100,96,94.1,93.8,93.8,93.8,93.8,93.8,93.8,...,...,...,...,...,...,...,...,...,...,...,...,...,...,...,...,...,...
861,14Cr-16Ni-6Si-Cu-Mo,Wld. pipe,SA-312,...,S38815,...,...,8,1,540,255,NP,NP,427,NP,HA-2,G5,131,131,131,131,130,126,124,122,121,121,121,121,120,120,...,...,...,...,...,...,...,...,...,...,...,...,...,...,...,...,...,...
862,14Cr-16Ni-6Si-Cu-Mo,Wld. pipe,SA-312,...,S38815,...,...,8,1,540,255,NP,NP,427,NP,HA-2,...,131,130,120,114,108,100,96,94.1,93.8,93.8,93.8,93.8,93.8,93.8,...,...,...,...,...,...,...,...,...,...,...,...,...,...,...,...,...,...
863,14Cr-16Ni-6Si-Cu-Mo,Smls. & wld. fittings,SA-403,...,S38815,...,...,8,1,540,255,NP,NP,427,NP,HA-2,"G5, W14",154,154,154,154,153,149,145,143,142,142,142,142,142,141,...,...,...,...,...,...,...,...,...,...,...,...,...,...,...,...,...,...
864,14Cr-16Ni-6Si-Cu-Mo,Smls. & wld. fittings,SA-403,...,S38815,...,...,8,1,540,255,NP,NP,427,NP,HA-2,W14,154,153,141,134,127,118,113,111,110,110,110,110,110,110,...,...,...,...,...,...,...,...,...,...,...,...,...,...,...,...,...,...
865,14Cr-16Ni-6Si-Cu-Mo,Bar,SA-479,...,S38815,...,...,8,1,540,255,NP,NP,427,NP,HA-2,G5,154,154,154,154,153,149,145,143,142,142,142,142,142,141,...,...,...,...,...,...,...,...,...,...,...,...,...,...,...,...,...,...
866,14Cr-16Ni-6Si-Cu-Mo,Bar,SA-479,...,S38815,...,...,8,1,540,255,NP,NP,427,NP,HA-2,...,154,153,141,134,127,118,113,111,110,110,110,110,110,110,...,...,...,...,...,...,...,...,...,...,...,...,...,...,...,...,...,...
867,16Cr-4Ni-6Mn,Plate,SA-240,201LN,S20153,...,...,8,3,655,310,NP,NP,427,343,HA-6,G5,187,177,164,152,146,139,136,136,135,135,134,132,130,128,...,...,...,...,...,...,...,...,...,...,...,...,...,...,...,...,...,...
868,16Cr-4Ni-6Mn,Plate,SA-240,201LN,S20153,...,...,8,3,655,310,NP,NP,427,343,HA-6,...,187,177,161,152,146,139,136,134,131,127,124,120,115,112,...,...,...,...,...,...,...,...,...,...,...,...,...,...,...,...,...,...
869,16Cr-9Mn-2Ni-N,Plate,SA-240,204,S20400,...,...,8,3,655,330,NP,NP,482,343,HA-6,G5,187,175,160,150,142,131,125,124,123,123,123,123,122,120,117,114,...,...,...,...,...,...,...,...,...,...,...,...,...,...,...,...
870,16Cr-9Mn-2Ni-N,Plate,SA-240,204,S20400,...,...,8,3,655,330,NP,NP,482,343,HA-6,...,187,175,160,149,140,124,115,110,108,107,107,105,104,102,99.5,96.4,...,...,...,...,...,...,...,...,...,...,...,...,...,...,...,...
871,16Cr-12Ni-2Mo,Forgings,SA-182,F316L,S31603,...,>130,8,1,450,170,454,427,649,343,HA-4,"G5, T12",115,115,115,115,115,109,103,98,95.7,94.1,92.8,90.9,89,87.8,86.6,84.4,82.6,80.9,79.4,76.5,58.5,43.4,...,...,...,...,...,...,...,...,...,...
872,16Cr-12Ni-2Mo,Forgings,SA-182,F316L,S31603,...,>130,8,1,450,170,454,NP,649,343,HA-4,"G21, T12",115,106,96.3,91.3,87.4,81.2,76,72.5,71.2,70,68.8,67.5,66.3,65,63.8,62.8,61.2,59.9,58.8,57.8,57,43.4,...,...,...,...,...,...,...,...,...,...
873,16Cr-12Ni-2Mo,Forgings,SA-965,F316L,S31603,...,...,8,1,450,170,454,427,649,343,HA-4,"G5, T12",115,115,115,115,115,109,103,98,95.7,94.1,92.8,90.9,89,87.8,86.6,84.4,82.6,80.9,79.4,76.5,58.5,43.4,...,...,...,...,...,...,...,...,...,...
874,16Cr-12Ni-2Mo,Forgings,SA-965,F316L,S31603,...,...,8,1,450,170,454,NP,649,343,HA-4,"G21, T12",115,106,96.3,91.3,87.4,81.2,76,72.5,71.2,70,68.8,67.5,66.3,65,63.8,62.8,61.2,59.9,58.8,57.8,57,43.4,...,...,...,...,...,...,...,...,...,...
875,16Cr-12Ni-2Mo,Bar,SA/JIS G4303,SUS316L,...,...,...,8,1,480,175,454,427,454,NP,HA-4,"G5, G21, G22",115,115,115,115,115,109,103,98,95.7,94.1,92.8,90.9,89,87.8,86.6,...,...,...,...,...,...,...,...,...,...,...,...,...,...,...,...,...
876,16Cr-12Ni-2Mo,Forgings,SA-182,F316L,S31603,...,<=130,8,1,485,170,454,427,649,343,HA-4,"G5, T12",115,115,115,115,115,109,103,98,95.7,94.1,92.8,90.9,89,87.8,86.6,84.4,82.6,80.9,79.4,76.5,58.5,43.4,...,...,...,...,...,...,...,...,...,...
877,16Cr-12Ni-2Mo,Forgings,SA-182,F316L,S31603,...,<=130,8,1,485,170,454,NP,649,343,HA-4,"G21, T12",115,106,96.3,91.3,87.4,81.2,76,72.5,71.2,70,68.8,67.5,66.3,65,63.8,62.8,61.2,59.9,58.8,57.8,57,43.4,...,...,...,...,...,...,...,...,...,...
878,16Cr-12Ni-2Mo,Smls. tube,SA-213,TP316L,S31603,...,...,8,1,485,170,454,427,649,NP,HA-4,"G5, T12",115,115,115,115,115,109,103,98,95.7,94.1,92.8,90.9,89,87.8,86.6,84.4,82.6,80.9,79.4,76.5,58.5,43.4,...,...,...,...,...,...,...,...,...,...
879,16Cr-12Ni-2Mo,Smls. tube,SA-213,TP316L,S31603,...,...,8,1,485,170,454,NP,649,NP,HA-4,"G21, T12",115,106,96.3,91.3,87.4,81.2,76,72.5,71.2,70,68.8,67.5,66.3,65,63.8,62.8,61.2,59.9,58.8,57.8,57,43.4,...,...,...,...,...,...,...,...,...,...
880,16Cr-12Ni-2Mo,Plate,SA-240,316L,S31603,...,...,8,1,485,170,454,427,649,343,HA-4,"G5, T12",115,115,115,115,115,109,103,98,95.7,94.1,92.8,90.9,89,87.8,86.6,84.4,82.6,80.9,79.4,76.5,58.5,43.4,...,...,...,...,...,...,...,...,...,...
881,16Cr-12Ni-2Mo,Plate,SA-240,316L,S31603,...,...,8,1,485,170,454,NP,649,343,HA-4,"G21, T12",115,106,96.3,91.3,87.4,81.2,76,72.5,71.2,70,68.8,67.5,66.3,65,63.8,62.8,61.2,59.9,58.8,57.8,57,43.4,...,...,...,...,...,...,...,...,...,...
882,16Cr-12Ni-2Mo,Wld. tube,SA-249,TP316L,S31603,...,...,8,1,485,170,NP,427,NP,NP,HA-4,"G5, W12",115,115,115,115,115,109,103,98,95.7,94.1,92.8,90.9,89,87.8,...,...,...,...,...,...,...,...,...,...,...,...,...,...,...,...,...,...
883,16Cr-12Ni-2Mo,Wld. tube,SA-249,TP316L,S31603,...,...,8,1,485,170,454,NP,649,343,HA-4,"G5, G21, G24, T12",97.9,97.9,97.9,97.9,97.9,93,87.2,82.9,81.6,80.2,78.4,77.2,75.9,74.7,73.4,71.7,70.2,68.8,67.5,65,49.7,36.9,...,...,...,...,...,...,...,...,...,...
