Repository: hoppalot22/PDFTableExtract-ASME

File: 59B63A10 (part 6 of 11)
Line No.,Nominal Composition,Product Form,Spec. No.,Type/Grade,Alloy Desig./UNS No.,Class/Condition/Temper,Size/Thickness (mm),P-No.,Group No.,Min. Tensile Strength (MPa),Min. Yield Strength (MPa),I,III,VIII-1,XII,External Pressure Chart No.,Notes,40,65,100,125,150,200,250,300,325,350,375,400,425,450,475,500,525,550,575,600,625,650,675,700,725,750,775,800,825,850,875,900
884,16Cr-12Ni-2Mo,Wld. tube,SA-249,TP316L,S31603,...,...,8,1,485,170,454,NP,649,343,HA-4,"G21, G24, T12",97.9,90.3,82.1,77.8,74.3,68.7,64.8,61.4,60.4,59.7,58.4,57.2,55.9,55.2,54.7,53.4,52,50.9,50,49.1,48.5,36.9,...,...,...,...,...,...,...,...,...,...
885,16Cr-12Ni-2Mo,Smls. & wld. pipe,SA-312,TP316L,S31603,...,...,8,1,485,170,454,427,649,343,HA-4,"G5, G21, T12, W12, W14",115,115,115,115,115,109,103,98,95.7,94.1,92.8,90.9,89,87.8,86.6,84.4,82.6,80.9,79.4,76.5,58.5,43.4,...,...,...,...,...,...,...,...,...,...
886,16Cr-12Ni-2Mo,Smls. pipe,SA-312,TP316L,S31603,...,...,8,1,485,170,454,NP,649,343,HA-4,"G21, T12",115,106,96.3,91.3,87.4,81.2,76,72.5,71.2,70,68.8,67.5,66.3,65,63.8,62.8,61.2,59.9,58.8,57.8,57,43.4,...,...,...,...,...,...,...,...,...,...
887,16Cr-12Ni-2Mo,Wld. pipe,SA-312,TP316L,S31603,...,...,8,1,485,170,454,NP,649,343,HA-4,"G5, G21, G24, T12",97.9,97.9,97.9,97.9,97.9,93,87.2,82.9,81.6,80.2,78.4,77.2,75.9,74.7,73.4,71.7,70.2,68.8,67.5,65,49.7,36.9,...,...,...,...,...,...,...,...,...,...
888,16Cr-12Ni-2Mo,Wld. pipe,SA-312,TP316L,S31603,...,...,8,1,485,170,454,NP,649,343,HA-4,"G21, G24, T12",97.9,90.3,82.1,77.8,74.3,68.7,64.8,61.4,60.4,59.7,58.4,57.2,55.9,55.2,54.7,53.4,52,50.9,50,49.1,48.5,36.9,...,...,...,...,...,...,...,...,...,...
889,16Cr-12Ni-2Mo,Wld. pipe,SA-358,316L,S31603,1,...,8,1,485,170,NP,427,NP,NP,HA-4,G5,115,115,115,115,115,109,103,98,95.7,94.1,92.8,90.9,89,87.8,...,...,...,...,...,...,...,...,...,...,...,...,...,...,...,...,...,...
890,16Cr-12Ni-2Mo,Smls. & wld. fittings,SA-403,316L,S31603,...,...,8,1,485,170,NP,427,649,343,HA-4,"G5, T12, W12, W14",115,115,115,115,115,109,103,98,95.7,94.1,92.8,90.9,89,87.8,86.6,84.4,82.6,80.9,79.4,76.5,58.5,43.4,...,...,...,...,...,...,...,...,...,...
891,16Cr-12Ni-2Mo,Wld. pipe,SA-409,TP316L,S31603,...,...,8,1,485,170,NP,427,NP,NP,HA-4,G5,115,115,115,115,115,109,103,98,95.7,94.1,92.8,90.9,89,87.8,...,...,...,...,...,...,...,...,...,...,...,...,...,...,...,...,...,...
892,16Cr-12Ni-2Mo,Bar,SA-479,316L,S31603,...,...,8,1,485,170,454,427,649,343,HA-4,"G5, G21, G22, T12",115,115,115,115,115,109,103,98,95.7,94.1,92.8,90.9,89,87.8,86.6,84.4,82.6,80.9,79.4,76.5,58.5,43.4,...,...,...,...,...,...,...,...,...,...
893,16Cr-12Ni-2Mo,Bar,SA-479,316L,S31603,...,...,8,1,485,170,454,NP,649,343,HA-4,"G21, G22, T12",115,106,96.3,91.3,87.4,81.2,76,72.5,71.2,70,68.8,67.5,66.3,65,63.8,62.8,61.2,59.9,58.8,57.8,57,43.4,...,...,...,...,...,...,...,...,...,...
894,16Cr-12Ni-2Mo,Wld. tube,SA-688,TP316L,S31603,...,...,8,1,485,170,NP,427,NP,NP,HA-4,"G5, W12",115,115,115,115,115,109,103,98,95.7,94.1,92.8,90.9,89,87.8,...,...,...,...,...,...,...,...,...,...,...,...,...,...,...,...,...,...
895,16Cr-12Ni-2Mo,Wld. tube,SA-688,TP316L,S31603,...,...,8,1,485,170,NP,NP,454,343,HA-4,"G5, G24",97.9,97.9,97.9,97.9,97.9,93,87.2,82.9,81.6,80.2,78.4,77.2,75.9,74.7,73.4,...,...,...,...,...,...,...,...,...,...,...,...,...,...,...,...,...
896,16Cr-12Ni-2Mo,Wld. tube,SA-688,TP316L,S31603,...,...,8,1,485,170,NP,NP,454,343,HA-4,G24,97.9,90.3,82.1,77.8,74.3,68.7,64.8,61.4,60.4,59.7,58.4,57.2,55.9,55.2,54.7,...,...,...,...,...,...,...,...,...,...,...,...,...,...,...,...,...
897,16Cr-12Ni-2Mo,Wld. pipe,SA-813,TP316L,S31603,...,...,8,1,485,170,NP,427,NP,NP,HA-4,"G5, W12",115,115,115,115,115,109,103,98,95.7,94.1,92.8,90.9,89,87.8,...,...,...,...,...,...,...,...,...,...,...,...,...,...,...,...,...,...
898,16Cr-12Ni-2Mo,Wld. pipe,SA-814,TP316L,S31603,...,...,8,1,485,170,NP,427,NP,NP,HA-4,"G5, W12",115,115,115,115,115,109,103,98,95.7,94.1,92.8,90.9,89,87.8,...,...,...,...,...,...,...,...,...,...,...,...,...,...,...,...,...,...
899,16Cr-12Ni-2Mo,Forgings,SA-182,F316,S31600,...,>130,8,1,485,205,816,427,816,343,HA-2,"G5, G12, T8",138,138,138,136,134,133,126,119,116,114,112,111,110,108,108,107,106,105,99.8,80.3,65.5,50.4,38.6,29.6,23,17.7,13.4,10.4,8.05,...,...,...
900,16Cr-12Ni-2Mo,Forgings,SA-182,F316,S31600,...,>130,8,1,485,205,816,NP,816,343,HA-2,"G12, T9",138,128,118,112,107,99.2,92.8,88.1,86.1,84.1,82.9,82,81.4,80.6,79.8,79.2,78.7,77.8,77.1,75,65.5,50.4,38.6,29.6,23,17.7,13.4,10.4,8.05,...,...,...
901,16Cr-12Ni-2Mo,Forgings,SA-965,F316,S31600,...,...,8,1,485,205,816,427,816,343,HA-2,"G5, G12, T8",138,138,138,136,134,133,126,119,116,114,112,111,110,108,108,107,106,105,99.8,80.3,65.5,50.4,38.6,29.6,23,17.7,13.4,10.4,8.05,...,...,...
902,16Cr-12Ni-2Mo,Forgings,SA-965,F316,S31600,...,...,8,1,485,205,816,NP,816,343,HA-2,"G12, T9",138,128,118,112,107,99.2,92.8,88.1,86.1,84.1,82.9,82,81.4,80.6,79.8,79.2,78.7,77.8,77.1,75,65.5,50.4,38.6,29.6,23,17.7,13.4,10.4,8.05,...,...,...
903,16Cr-12Ni-2Mo,Forgings,SA-182,F316H,S31609,...,>130,8,1,485,205,816,427,816,NP,HA-2,"G5, G12, T8",138,138,138,136,134,133,126,119,116,114,112,111,110,108,108,107,106,105,99.8,80.3,65.5,50.4,38.6,29.6,23,17.7,13.4,10.4,8.05,...,...,...
904,16Cr-12Ni-2Mo,Forgings,SA-182,F316H,S31609,...,>130,8,1,485,205,816,NP,816,NP,HA-2,T9,138,128,118,112,107,99.2,92.8,88.1,86.1,84.1,82.9,82,81.4,80.6,79.8,79.2,78.7,77.8,77.1,75,65.5,50.4,38.6,29.6,23,17.7,13.4,10.4,8.05,...,...,...
905,16Cr-12Ni-2Mo,Forgings,SA-965,F316H,S31609,...,...,8,1,485,205,NP,427,816,NP,HA-2,"G5, T8",138,138,138,136,134,133,126,119,116,114,112,111,110,108,108,107,106,105,99.8,80.3,65.5,50.4,38.6,29.6,23,17.7,13.4,10.4,8.05,...,...,...
906,16Cr-12Ni-2Mo,Forgings,SA-965,F316H,S31609,...,...,8,1,485,205,NP,NP,816,NP,HA-2,T9,138,128,118,112,107,99.2,92.8,88.1,86.1,84.1,82.9,82,81.4,80.6,79.8,79.2,78.7,77.8,77.1,75,65.5,50.4,38.6,29.6,23,17.7,13.4,10.4,8.05,...,...,...
907,16Cr-12Ni-2Mo,Forgings,SA-182,F316,S31600,...,<=130,8,1,515,205,816,427,816,NP,HA-2,"G5, G12, T8",138,138,138,138,138,134,126,119,116,114,112,111,110,108,108,107,106,105,99.8,80.3,65.5,50.4,38.6,29.6,23,17.7,13.4,10.4,8.05,...,...,...
908,16Cr-12Ni-2Mo,Forgings,SA-182,F316,S31600,...,<=130,8,1,515,205,816,NP,816,NP,HA-2,"G12, T9",138,128,118,112,107,99.2,92.8,88.1,86.1,84.1,82.9,82,81.4,80.6,79.8,79.2,78.7,77.8,77.1,75,65.5,50.4,38.6,29.6,23,17.7,13.4,10.4,8.05,...,...,...
909,16Cr-12Ni-2Mo,Smls. tube,SA-213,TP316,S31600,...,...,8,1,515,205,816,427,816,NP,HA-2,"G5, G12, T8",138,138,138,138,138,134,126,119,116,114,112,111,110,108,108,107,106,105,99.8,80.3,65.5,50.4,38.6,29.6,23,17.7,13.4,10.4,8.05,...,...,...
910,16Cr-12Ni-2Mo,Smls. tube,SA-213,TP316,S31600,...,...,8,1,515,205,816,NP,816,NP,HA-2,"G12, T9",138,128,118,112,107,99.2,92.8,88.1,86.1,84.1,82.9,82,81.4,80.6,79.8,79.2,78.7,77.8,77.1,75,65.5,50.4,38.6,29.6,23,17.7,13.4,10.4,8.05,...,...,...
911,16Cr-12Ni-2Mo,Plate,SA-240,316,S31600,...,...,8,1,515,205,816,427,816,343,HA-2,"G5, G12, T8",138,138,138,138,138,134,126,119,116,114,112,111,110,108,108,107,106,105,99.8,80.3,65.5,50.4,38.6,29.6,23,17.7,13.4,10.4,8.05,...,...,...
912,16Cr-12Ni-2Mo,Plate,SA-240,316,S31600,...,...,8,1,515,205,816,NP,816,343,HA-2,"G12, T9",138,128,118,112,107,99.2,92.8,88.1,86.1,84.1,82.9,82,81.4,80.6,79.8,79.2,78.7,77.8,77.1,75,65.5,50.4,38.6,29.6,23,17.7,13.4,10.4,8.05,...,...,...
913,16Cr-12Ni-2Mo,Wld. tube,SA-249,TP316,S31600,...,...,8,1,515,205,816,NP,NP,NP,HA-2,"G12, T9, W13",138,128,118,112,107,99.2,92.8,88.1,86.1,84.1,82.9,82,81.4,80.6,79.8,79.2,78.7,77.8,77.1,75,65.5,50.4,38.6,29.6,23,17.7,13.4,10.4,8.05,...,...,...
914,16Cr-12Ni-2Mo,Wld. tube,SA-249,TP316,S31600,...,...,8,1,515,205,816,427,NP,NP,HA-2,"G5, G12, T8, W12, W13",138,138,138,138,138,134,126,119,116,114,112,111,110,108,108,107,106,105,99.8,80.3,65.5,50.4,38.6,29.6,23,17.7,13.4,10.4,8.05,...,...,...
915,16Cr-12Ni-2Mo,Wld. tube,SA-249,TP316,S31600,...,...,8,1,515,205,816,NP,816,343,HA-2,"G5, G12, G24, T7",117,117,117,117,117,114,107,101,99,96.8,95.7,94.4,93.1,92.5,91.4,90.5,89.9,89.3,85.3,68.1,55.6,42.9,33,25.3,19.4,14.7,11.3,8.9,6.77,...,...,... 
916,16Cr-12Ni-2Mo,Wld. tube,SA-249,TP316,S31600,...,...,8,1,515,205,816,NP,816,343,HA-2,"G12, G24, T9",117,109,99.8,94.9,90.8,84,78.8,74.7,73.3,72.1,70.8,69.6,69,68.4,67.7,67.1,66.5,65.9,65.3,64,55.6,42.9,33,25.3,19.4,14.7,11.3,8.9,6.77,...,...,... 
917,16Cr-12Ni-2Mo,Smls. & wld. pipe,SA-312,TP316,S31600,...,...,8,1,515,205,816,427,816,343,HA-2,"G5, G12, T8, W12, W13, W14",138,138,138,138,138,134,126,119,116,114,112,111,110,108,108,107,106,105,99.8,80.3,65.5,50.4,38.6,29.6,23,17.7,13.4,10.4,8.05,...,...,...
918,16Cr-12Ni-2Mo,Smls. & wld. pipe,SA-312,TP316,S31600,...,...,8,1,515,205,816,NP,816,343,HA-2,"G12, T9, W13, W14",138,128,118,112,107,99.2,92.8,88.1,86.1,84.1,82.9,82,81.4,80.6,79.8,79.2,78.7,77.8,77.1,75,65.5,50.4,38.6,29.6,23,17.7,13.4,10.4,8.05,...,...,...
919,16Cr-12Ni-2Mo,Wld. pipe,SA-312,TP316,S31600,...,...,8,1,515,205,816,NP,816,343,HA-2,"G5, G12, G24, T7",117,117,117,117,117,114,107,101,99,96.8,95.7,94.4,93.1,92.5,91.4,90.5,89.9,89.3,85.3,68.1,55.6,42.9,33,25.3,19.4,14.7,11.3,8.9,6.77,...,...,... 
920,16Cr-12Ni-2Mo,Wld. pipe,SA-312,TP316,S31600,...,...,8,1,515,205,816,NP,816,343,HA-2,"G12, G24, T9",117,109,99.8,94.9,90.8,84,78.8,74.7,73.3,72.1,70.8,69.6,69,68.4,67.7,67.1,66.5,65.9,65.3,64,55.6,42.9,33,25.3,19.4,14.7,11.3,8.9,6.77,...,...,... 
921,16Cr-12Ni-2Mo,Wld. pipe,SA-358,316,S31600,1,...,8,1,515,205,NP,427,NP,NP,HA-2,"G5, W12",138,138,138,138,138,134,126,119,116,114,112,111,110,108,...,...,...,...,...,...,...,...,...,...,...,...,...,...,...,...,...,...
922,16Cr-12Ni-2Mo,Smls. pipe,SA-376,TP316,S31600,...,...,8,1,515,205,816,427,816,343,HA-2,"G5, G12, T8, W12",138,138,138,138,138,134,126,119,116,114,112,111,110,108,108,107,106,105,99.8,80.3,65.5,50.4,38.6,29.6,23,17.7,13.4,10.4,8.05,...,...,... 
923,16Cr-12Ni-2Mo,Smls. pipe,SA-376,TP316,S31600,...,...,8,1,515,205,816,NP,816,343,HA-2,"G12, T9",138,128,118,112,107,99.2,92.8,88.1,86.1,84.1,82.9,82,81.4,80.6,79.8,79.2,78.7,77.8,77.1,75,65.5,50.4,38.6,29.6,23,17.7,13.4,10.4,8.05,...,...,... 
924,16Cr-12Ni-2Mo,Smls. & wld. fittings,SA-403,316,S31600,...,...,8,1,515,205,NP,427,816,343,HA-2,"G5, G12, T8, W12, W14",138,138,138,138,138,134,126,119,116,114,112,111,110,108,108,107,106,105,99.8,80.3,65.5,50.4,38.6,29.6,23,17.7,13.4,10.4,8.05,...,...,...
925,16Cr-12Ni-2Mo,Wld. pipe,SA-409,TP316,S31600,...,...,8,1,515,205,NP,427,NP,NP,HA-2,"G5, W12",138,138,138,138,138,134,126,119,116,114,112,111,110,108,...,...,...,...,...,...,...,...,...,...,...,...,...,...,...,...,...,...
926,16Cr-12Ni-2Mo,Bar,SA-479,316,S31600,...,...,8,1,515,205,816,427,816,343,HA-2,"G5, G12, G22, T8",138,138,138,138,138,134,126,119,116,114,112,111,110,108,108,107,106,105,99.8,80.3,65.5,50.4,38.6,29.6,23,17.7,13.4,10.4,8.05,...,...,... 
927,16Cr-12Ni-2Mo,Bar,SA-479,316,S31600,...,...,8,1,515,205,816,NP,816,343,HA-2,"G12, G22, T9",138,128,118,112,107,99.2,92.8,88.1,86.1,84.1,82.9,82,81.4,80.6,79.8,79.2,78.7,77.8,77.1,75,65.5,50.4,38.6,29.6,23,17.7,13.4,10.4,8.05,...,...,... 
928,16Cr-12Ni-2Mo,Wld. tube,SA-688,TP316,S31600,...,...,8,1,515,205,NP,427,NP,NP,HA-2,"G5, W12",138,138,138,138,138,134,126,119,116,114,112,111,110,108,...,...,...,...,...,...,...,...,...,...,...,...,...,...,...,...,...,...
929,16Cr-12Ni-2Mo,Wld. tube,SA-688,TP316,S31600,...,...,8,1,515,205,NP,NP,816,343,HA-2,"G5, G12, G24, T7",117,117,117,117,117,114,107,101,99,96.8,95.7,94.4,93.1,92.5,91.4,90.5,89.9,89.3,85.3,68.1,55.6,42.9,33,25.3,19.4,14.7,11.3,8.9,6.77,...,...,...
930,16Cr-12Ni-2Mo,Wld. tube,SA-688,TP316,S31600,...,...,8,1,515,205,NP,NP,816,343,HA-2,"G12, G24, T9",117,109,99.8,94.9,90.8,84,78.8,74.7,73.3,72.1,70.8,69.6,69,68.4,67.7,67.1,66.5,65.9,65.3,64,55.6,42.9,33,25.3,19.4,14.7,11.3,8.9,6.77,...,...,...
931,16Cr-12Ni-2Mo,Wld. pipe,SA-813,TP316,S31600,...,...,8,1,515,205,NP,427,NP,NP,HA-2,"G5, W12",138,138,138,138,138,134,126,119,116,114,112,111,110,108,...,...,...,...,...,...,...,...,...,...,...,...,...,...,...,...,...,...
932,16Cr-12Ni-2Mo,Wld. pipe,SA-814,TP316,S31600,...,...,8,1,515,205,NP,427,NP,NP,HA-2,"G5, W12",138,138,138,138,138,134,126,119,116,114,112,111,110,108,...,...,...,...,...,...,...,...,...,...,...,...,...,...,...,...,...,...
933,16Cr-12Ni-2Mo,Forgings,SA-182,F316H,S31609,...,<=130,8,1,515,205,816,427,816,NP,HA-2,"G5, T8",138,138,138,138,138,134,126,119,116,114,112,111,110,108,108,107,106,105,99.8,80.3,65.5,50.4,38.6,29.6,23,17.7,13.4,10.4,8.05,...,...,...
934,16Cr-12Ni-2Mo,Forgings,SA-182,F316H,S31609,...,<=130,8,1,515,205,816,NP,816,NP,HA-2,T9,138,128,118,112,107,99.2,92.8,88.1,86.1,84.1,82.9,82,81.4,80.6,79.8,79.2,78.7,77.8,77.1,75,65.5,50.4,38.6,29.6,23,17.7,13.4,10.4,8.05,...,...,...
935,16Cr-12Ni-2Mo,Smls. tube,SA-213,TP316H,S31609,...,...,8,1,515,205,816,427,816,NP,HA-2,"G5, T8",138,138,138,138,138,134,126,119,116,114,112,111,110,108,108,107,106,105,99.8,80.3,65.5,50.4,38.6,29.6,23,17.7,13.4,10.4,8.05,...,...,...
936,16Cr-12Ni-2Mo,Smls. tube,SA-213,TP316H,S31609,...,...,8,1,515,205,816,NP,816,NP,HA-2,T9,138,128,118,112,107,99.2,92.8,88.1,86.1,84.1,82.9,82,81.4,80.6,79.8,79.2,78.7,77.8,77.1,75,65.5,50.4,38.6,29.6,23,17.7,13.4,10.4,8.05,...,...,...
937,16Cr-12Ni-2Mo,Plate,SA-240,316H,S31609,...,...,8,1,515,205,816,427,816,NP,HA-2,"G5, T8",138,138,138,138,138,134,126,119,116,114,112,111,110,108,108,107,106,105,99.8,80.3,65.5,50.4,38.6,29.6,23,17.7,13.4,10.4,8.05,...,...,...
938,16Cr-12Ni-2Mo,Plate,SA-240,316H,S31609,...,...,8,1,515,205,816,NP,816,NP,HA-2,T9,138,128,118,112,107,99.2,92.8,88.1,86.1,84.1,82.9,82,81.4,80.6,79.8,79.2,78.7,77.8,77.1,75,65.5,50.4,38.6,29.6,23,17.7,13.4,10.4,8.05,...,...,...
939,16Cr-12Ni-2Mo,Wld. tube,SA-249,TP316H,S31609,...,...,8,1,515,205,816,NP,816,NP,HA-2,"G5, G24, T7",117,117,117,117,117,114,107,101,99,96.8,95.7,94.4,93.1,92.5,91.4,90.5,89.9,89.3,85.3,68.1,55.6,42.9,33,25.3,19.4,14.7,11.3,8.9,6.77,...,...,... 
940,16Cr-12Ni-2Mo,Wld. tube,SA-249,TP316H,S31609,...,...,8,1,515,205,816,NP,816,NP,HA-2,"G24, T9",117,109,99.8,94.9,90.8,84,78.8,74.7,73.3,72.1,70.8,69.6,69,68.4,67.7,67.1,66.5,65.9,65.3,64,55.6,42.9,33,25.3,19.4,14.7,11.3,8.9,6.77,...,...,... 
941,16Cr-12Ni-2Mo,Wld. tube,SA-249,TP316H,S31609,...,...,8,1,515,205,816,NP,NP,NP,HA-2,"T9, W13",138,128,118,112,107,99.2,92.8,88.1,86.1,84.1,82.9,82,81.4,80.6,79.8,79.2,78.7,77.8,77.1,75,65.5,50.4,38.6,29.6,23,17.7,13.4,10.4,8.05,...,...,...
942,16Cr-12Ni-2Mo,Wld. tube,SA-249,TP316H,S31609,...,...,8,1,515,205,816,427,NP,NP,HA-2,"G5, T8, W12, W13",138,138,138,138,138,134,126,119,116,114,112,111,110,108,108,107,106,105,99.8,80.3,65.5,50.4,38.6,29.6,23,17.7,13.4,10.4,8.05,...,...,...
943,16Cr-12Ni-2Mo,Smls. & wld. pipe,SA-312,TP316H,S31609,...,...,8,1,515,205,816,427,816,NP,HA-2,"G5, T8, W12, W13",138,138,138,138,138,134,126,119,116,114,112,111,110,108,108,107,106,105,99.8,80.3,65.5,50.4,38.6,29.6,23,17.7,13.4,10.4,8.05,...,...,...
944,16Cr-12Ni-2Mo,Smls. & wld. pipe,SA-312,TP316H,S31609,...,...,8,1,515,205,816,NP,816,NP,HA-2,"T9, W13",138,128,118,112,107,99.2,92.8,88.1,86.1,84.1,82.9,82,81.4,80.6,79.8,79.2,78.7,77.8,77.1,75,65.5,50.4,38.6,29.6,23,17.7,13.4,10.4,8.05,...,...,...
945,16Cr-12Ni-2Mo,Wld. pipe,SA-312,TP316H,S31609,...,...,8,1,515,205,816,NP,816,NP,HA-2,"G5, G24, T7",117,117,117,117,117,114,107,101,99,96.8,95.7,94.4,93.1,92.5,91.4,90.5,89.9,89.3,85.3,68.1,55.6,42.9,33,25.3,19.4,14.7,11.3,8.9,6.77,...,...,... 
946,16Cr-12Ni-2Mo,Wld. pipe,SA-312,TP316H,S31609,...,...,8,1,515,205,816,NP,816,NP,HA-2,"G24, T9",117,109,99.8,94.9,90.8,84,78.8,74.7,73.3,72.1,70.8,69.6,69,68.4,67.7,67.1,66.5,65.9,65.3,64,55.6,42.9,33,25.3,19.4,14.7,11.3,8.9,6.77,...,...,... 
947,16Cr-12Ni-2Mo,Wld. pipe,SA-358,316H,S31609,1,...,8,1,515,205,NP,427,NP,NP,HA-2,"G5, W12",138,138,138,138,138,134,126,119,116,114,112,111,110,108,...,...,...,...,...,...,...,...,...,...,...,...,...,...,...,...,...,...
948,16Cr-12Ni-2Mo,Smls. pipe,SA-376,TP316H,S31609,...,...,8,1,515,205,816,427,816,NP,HA-2,"G5, T8",138,138,138,138,138,134,126,119,116,114,112,111,110,108,108,107,106,105,99.8,80.3,65.5,50.4,38.6,29.6,23,17.7,13.4,10.4,8.05,...,...,... 
949,16Cr-12Ni-2Mo,Smls. pipe,SA-376,TP316H,S31609,...,...,8,1,515,205,816,NP,816,NP,HA-2,T9,138,128,118,112,107,99.2,92.8,88.1,86.1,84.1,82.9,82,81.4,80.6,79.8,79.2,78.7,77.8,77.1,75,65.5,50.4,38.6,29.6,23,17.7,13.4,10.4,8.05,...,...,... 
950,16Cr-12Ni-2Mo,Smls. & wld. fittings,SA-403,316H,S31609,...,...,8,1,515,205,NP,427,816,NP,HA-2,"G5, G12, T8, W12, W14",138,138,138,138,138,134,126,119,116,114,112,111,110,108,108,107,106,105,99.8,80.3,65.5,50.4,38.6,29.6,23,17.7,13.4,10.4,8.05,...,...,...
951,16Cr-12Ni-2Mo,Bar,SA-479,316H,S31609,...,...,8,1,515,205,816,427,NP,NP,HA-2,"G5, T8",138,138,138,138,138,134,126,119,116,114,112,111,110,108,108,107,106,105,99.8,80.3,65.5,50.4,38.6,29.6,23,17.7,13.4,10.4,8.05,...,...,... 
952,16Cr-12Ni-2Mo,Bar,SA-479,316H,S31609,...,...,8,1,515,205,816,NP,NP,NP,HA-2,T9,138,128,118,112,107,99.2,92.8,88.1,86.1,84.1,82.9,82,81.4,80.6,79.8,79.2,78.7,77.8,77.1,75,65.5,50.4,38.6,29.6,23,17.7,13.4,10.4,8.05,...,...,... 
953,16Cr-12Ni-2Mo,Wld. pipe,SA-813,TP316H,S31609,...,...,8,1,515,205,NP,427,NP,NP,HA-2,"G5, W12",138,138,138,138,138,134,126,119,116,114,112,111,110,108,...,...,...,...,...,...,...,...,...,...,...,...,...,...,...,...,...,...
954,16Cr-12Ni-2Mo,Wld. pipe,SA-814,TP316H,S31609,...,...,8,1,515,205,NP,427,NP,NP,HA-2,"G5, W12",138,138,138,138,138,134,126,119,116,114,112,111,110,108,...,...,...,...,...,...,...,...,...,...,...,...,...,...,...,...,...,...
955,16Cr-12Ni-2Mo,Bar,SA/JIS G4303,SUS316,...,...,...,8,1,520,205,816,427,816,NP,HA-2,"G5, G12, G22, H1, T8",138,138,138,138,138,134,126,119,116,114,112,111,110,108,108,107,106,105,99.8,80.3,65.5,50.4,38.6,29.6,23,17.7,13.4,10.4,8.05,...,...,...
956,16Cr-12Ni-2Mo,Plate,SA/EN 10028-7,X2CrNiMo17-12-2,...,...,<=75,8,1,520,220,NP,NP,454,343,HA-4,"G5, G30",147,147,147,147,147,139,131,125,123,121,119,116,114,112,110,...,...,...,...,...,...,...,...,...,...,...,...,...,...,...,...,...
957,16Cr-12Ni-2Mo,Plate,SA/EN 10028-7,X2CrNiMo17-12-2,...,...,<=75,8,1,520,220,NP,NP,454,343,HA-4,G30,147,133,123,117,112,103,97,93,91,89,88,86,85,83,81,...,...,...,...,...,...,...,...,...,...,...,...,...,...,...,...,...
958,16Cr-12Ni-2Mo,Plate,SA/EN 10028-7,X5CrNiMo17-12-2,...,...,<=75,8,1,520,220,NP,NP,550,343,HA-2,"G5, G12, G30",147,147,147,147,147,142,133,127,124,122,120,118,117,116,114,113,113,112,...,...,...,...,...,...,...,...,...,...,...,...,...,...
959,16Cr-12Ni-2Mo,Plate,SA/EN 10028-7,X5CrNiMo17-12-2,...,...,<=75,8,1,520,220,NP,NP,550,343,HA-2,"G12, G30",147,134,125,119,114,105,98.7,93.7,91.8,90.1,88.7,87.5,86.5,85.6,84.8,84,83.4,82.7,...,...,...,...,...,...,...,...,...,...,...,...,...,...
960,16Cr-12Ni-2Mo-Cb,Plate,SA-240,316Cb,S31640,...,...,8,1,515,205,NP,NP,816,343,HA-2,"G5, G12, T8",138,138,138,138,138,134,125,117,116,114,112,111,110,109,108,107,106,105,99.8,80.3,65.5,50.4,38.6,29.6,23,17.7,13.4,10.4,8.05,...,...,...
961,16Cr-12Ni-2Mo-Cb,Plate,SA-240,316Cb,S31640,...,...,8,1,515,205,NP,NP,816,343,HA-2,"G12, T9",138,130,120,114,109,99.3,92.2,86.7,85,84.1,82.9,82,81.4,80.6,79.8,79.2,78.7,77.8,77.1,75,65.5,50.4,38.6,29.6,23,17.7,13.4,10.4,8.05,...,...,...
962,16Cr-12Ni-2Mo-N,Forgings,SA-182,F316LN,S31653,...,>130,8,1,485,205,NP,427,NP,NP,HA-2,G5,138,138,138,134,130,124,119,115,113,110,107,105,102,99.7,...,...,...,...,...,...,...,...,...,...,...,...,...,...,...,...,...,...
963,16Cr-12Ni-2Mo-N,Forgings,SA-965,F316LN,S31653,...,...,8,1,485,205,NP,427,NP,NP,HA-2,G5,138,138,138,134,130,124,119,115,113,110,107,105,102,99.7,...,...,...,...,...,...,...,...,...,...,...,...,...,...,...,...,...,...
964,16Cr-12Ni-2Mo-N,Forgings,SA-182,F316LN,S31653,...,<=130,8,1,515,205,NP,427,NP,NP,HA-2,G5,138,138,138,138,138,131,122,116,113,110,107,105,102,99.7,...,...,...,...,...,...,...,...,...,...,...,...,...,...,...,...,...,...
965,16Cr-12Ni-2Mo-N,Smls. tube,SA-213,TP316LN,S31653,...,...,8,1,515,205,NP,427,NP,NP,HA-2,G5,138,138,138,138,138,131,122,116,113,110,107,105,102,99.7,...,...,...,...,...,...,...,...,...,...,...,...,...,...,...,...,...,...
966,16Cr-12Ni-2Mo-N,Plate,SA-240,316LN,S31653,...,...,8,1,515,205,NP,427,NP,NP,HA-2,G5,138,138,138,138,138,131,122,116,113,110,107,105,102,99.7,...,...,...,...,...,...,...,...,...,...,...,...,...,...,...,...,...,...
967,16Cr-12Ni-2Mo-N,Wld. tube,SA-249,TP316LN,S31653,...,...,8,1,515,205,NP,427,NP,NP,HA-2,"G5, W12",138,138,138,138,138,131,122,116,113,110,107,105,102,99.7,...,...,...,...,...,...,...,...,...,...,...,...,...,...,...,...,...,...
968,16Cr-12Ni-2Mo-N,Smls. & wld. pipe,SA-312,TP316LN,S31653,...,...,8,1,515,205,NP,427,NP,NP,HA-2,"G5, W12",138,138,138,138,138,131,122,116,113,110,107,105,102,99.7,...,...,...,...,...,...,...,...,...,...,...,...,...,...,...,...,...,...
969,16Cr-12Ni-2Mo-N,Wld. pipe,SA-358,316LN,S31653,1,...,8,1,515,205,NP,427,NP,NP,HA-2,"G5, W12",138,138,138,138,138,131,122,116,113,110,107,105,102,99.7,...,...,...,...,...,...,...,...,...,...,...,...,...,...,...,...,...,...
970,16Cr-12Ni-2Mo-N,Smls. pipe,SA-376,TP316LN,S31653,...,...,8,1,515,205,NP,427,NP,NP,HA-2,G5,138,138,138,138,138,131,122,116,113,110,107,105,102,99.7,...,...,...,...,...,...,...,...,...,...,...,...,...,...,...,...,...,...
971,16Cr-12Ni-2Mo-N,Fittings,SA-403,316LN,S31653,...,...,8,1,515,205,NP,427,NP,NP,HA-2,"G5, W12",138,138,138,138,138,131,122,116,113,110,107,105,102,99.7,...,...,...,...,...,...,...,...,...,...,...,...,...,...,...,...,...,...
972,16Cr-12Ni-2Mo-N,Bar,SA-479,316LN,S31653,...,...,8,1,515,205,NP,427,NP,NP,HA-2,G5,138,138,138,138,138,131,122,116,113,110,107,105,102,99.7,...,...,...,...,...,...,...,...,...,...,...,...,...,...,...,...,...,...
973,16Cr-12Ni-2Mo-N,Wld. tube,SA-688,TP316LN,S31653,...,...,8,1,515,205,NP,427,NP,NP,HA-2,"G5, W12",138,138,138,138,138,131,122,116,113,110,107,105,102,99.7,...,...,...,...,...,...,...,...,...,...,...,...,...,...,...,...,...,...
974,16Cr-12Ni-2Mo-N,Forgings,SA-182,F316N,S31651,...,...,8,1,550,240,NP,427,NP,NP,HA-2,G5,158,158,158,155,152,148,146,145,144,140,137,135,133,130,...,...,...,...,...,...,...,...,...,...,...,...,...,...,...,...,...,...
975,16Cr-12Ni-2Mo-N,Smls. tube,SA-213,TP316N,S31651,...,...,8,1,550,240,649,427,649,NP,HA-2,"G5, G12, T7",158,158,158,155,152,148,146,145,144,140,137,135,133,130,128,126,124,119,101,81.6,65.3,50.4,...,...,...,...,...,...,...,...,...,...
976,16Cr-12Ni-2Mo-N,Smls. tube,SA-213,TP316N,S31651,...,...,8,1,550,240,649,NP,649,NP,HA-2,"G12, T8",158,150,141,136,131,122,115,109,107,104,102,99.9,98,96.1,94.9,93.1,91.7,90.1,88.5,81.6,65.3,50.4,...,...,...,...,...,...,...,...,...,...
977,16Cr-12Ni-2Mo-N,Plate,SA-240,316N,S31651,...,...,8,1,550,240,NP,427,649,343,HA-2,"G5, G12, T7",158,158,158,155,152,148,146,145,144,140,137,135,133,130,128,126,124,119,101,81.6,65.3,50.4,...,...,...,...,...,...,...,...,...,...
978,16Cr-12Ni-2Mo-N,Plate,SA-240,316N,S31651,...,...,8,1,550,240,NP,NP,649,343,HA-2,"G12, T8",158,150,141,136,131,122,115,109,107,104,102,99.9,98,96.1,94.9,93.1,91.7,90.1,88.5,81.6,65.3,50.4,...,...,...,...,...,...,...,...,...,...
979,16Cr-12Ni-2Mo-N,Wld. tube,SA-249,TP316N,S31651,...,...,8,1,550,240,649,NP,NP,NP,HA-2,"G5, G12, T7, W13",158,158,158,155,152,148,146,145,144,140,137,135,133,130,128,126,124,119,101,81.6,65.3,50.4,...,...,...,...,...,...,...,...,...,...
980,16Cr-12Ni-2Mo-N,Wld. tube,SA-249,TP316N,S31651,...,...,8,1,550,240,649,NP,NP,NP,HA-2,"G12, T8, W13",158,150,141,136,131,122,115,109,107,104,102,99.9,98,96.1,94.9,93.1,91.7,90.1,88.5,81.6,65.3,50.4,...,...,...,...,...,...,...,...,...,...
981,16Cr-12Ni-2Mo-N,Wld. tube,SA-249,TP316N,S31651,...,...,8,1,550,240,649,NP,649,343,HA-2,"G12, G24, T8",134,128,120,115,111,104,97.6,93.1,90.7,88.4,86.6,84.7,83.5,82.3,80.5,79.1,77.8,76.8,74.7,70,55.3,42.9,...,...,...,...,...,...,...,...,...,... 
982,16Cr-12Ni-2Mo-N,Wld. tube,SA-249,TP316N,S31651,...,...,8,1,550,240,649,NP,649,343,HA-2,"G5, G12, G24, T7",134,134,133,131,129,126,125,124,122,119,117,115,113,111,109,107,105,101,85.7,70,55.3,42.9,...,...,...,...,...,...,...,...,...,... 
983,16Cr-12Ni-2Mo-N,Smls. & wld. pipe,SA-312,TP316N,S31651,...,...,8,1,550,240,649,427,649,343,HA-2,"G5, G12, T7, W12, W13, W14",158,158,158,155,152,148,146,145,144,140,137,135,133,130,128,126,124,119,101,81.6,65.3,50.4,...,...,...,...,...,...,...,...,...,...
984,16Cr-12Ni-2Mo-N,Smls. & wld. pipe,SA-312,TP316N,S31651,...,...,8,1,550,240,649,NP,649,343,HA-2,"G12, T8, W13, W14",158,150,141,136,131,122,115,109,107,104,102,99.9,98,96.1,94.9,93.1,91.7,90.1,88.5,81.6,65.3,50.4,...,...,...,...,...,...,...,...,...,...
985,16Cr-12Ni-2Mo-N,Wld. pipe,SA-312,TP316N,S31651,...,...,8,1,550,240,649,NP,649,343,HA-2,"G12, G24, T8",134,128,120,115,111,104,97.6,93.1,90.7,88.4,86.6,84.7,83.5,82.3,80.5,79.1,77.8,76.8,74.7,70,55.3,42.9,...,...,...,...,...,...,...,...,...,... 
986,16Cr-12Ni-2Mo-N,Wld. pipe,SA-312,TP316N,S31651,...,...,8,1,550,240,649,NP,649,343,HA-2,"G5, G12, G24, T7",134,134,133,131,129,126,125,124,122,119,117,115,113,111,109,107,105,101,85.7,70,55.3,42.9,...,...,...,...,...,...,...,...,...,... 
987,16Cr-12Ni-2Mo-N,Wld. pipe,SA-358,316N,S31651,1,...,8,1,550,240,NP,427,NP,NP,HA-2,"G5, W12",158,158,158,155,152,148,146,145,144,140,137,135,133,130,...,...,...,...,...,...,...,...,...,...,...,...,...,...,...,...,...,...
988,16Cr-12Ni-2Mo-N,Smls. pipe,SA-376,TP316N,S31651,...,...,8,1,550,240,649,427,649,343,HA-2,"G5, G12, T7",158,158,158,155,152,148,146,145,144,140,137,135,133,130,128,126,124,119,101,81.6,65.3,50.4,...,...,...,...,...,...,...,...,...,... 
989,16Cr-12Ni-2Mo-N,Smls. pipe,SA-376,TP316N,S31651,...,...,8,1,550,240,649,NP,649,343,HA-2,"G12, T8",158,150,141,136,131,122,115,109,107,104,102,99.9,98,96.1,94.9,93.1,91.7,90.1,88.5,81.6,65.3,50.4,...,...,...,...,...,...,...,...,...,... 
990,16Cr-12Ni-2Mo-N,Smls. & wld. fittings,SA-403,316N,S31651,...,...,8,1,550,240,NP,427,649,343,HA-2,"G5, G12, T7, W12, W14",158,158,158,155,152,148,146,145,144,140,137,135,133,130,128,126,124,119,101,81.6,65.3,50.4,...,...,...,...,...,...,...,...,...,...
991,16Cr-12Ni-2Mo-N,Bar,SA-479,316N,S31651,...,...,8,1,550,240,649,427,NP,NP,HA-2,"G5, G12, T7",158,158,158,155,152,148,146,145,144,140,137,135,133,130,128,126,124,119,101,81.6,65.3,50.4,...,...,...,...,...,...,...,...,...,... 
992,16Cr-12Ni-2Mo-N,Bar,SA-479,316N,S31651,...,...,8,1,550,240,649,NP,NP,NP,HA-2,"G12, T8",158,150,141,136,131,122,115,109,107,104,102,99.9,98,96.1,94.9,93.1,91.7,90.1,88.5,81.6,65.3,50.4,...,...,...,...,...,...,...,...,...,... 
993,16Cr-12Ni-2Mo-N,Wld. tube,SA-688,TP316N,S31651,...,...,8,1,550,240,NP,427,NP,NP,HA-2,"G5, W12",158,158,158,155,152,148,146,145,144,140,137,135,133,130,...,...,...,...,...,...,...,...,...,...,...,...,...,...,...,...,...,...
994,16Cr-12Ni-2Mo-N,Wld. pipe,SA-813,TP316N,S31651,...,...,8,1,550,240,NP,427,NP,NP,HA-2,"G5, W12",158,158,158,155,152,148,146,145,144,140,137,135,133,130,...,...,...,...,...,...,...,...,...,...,...,...,...,...,...,...,...,...
995,16Cr-12Ni-2Mo-N,Wld. pipe,SA-814,TP316N,S31651,...,...,8,1,550,240,NP,427,NP,NP,HA-2,"G5, W12",158,158,158,155,152,148,146,145,144,140,137,135,133,130,...,...,...,...,...,...,...,...,...,...,...,...,...,...,...,...,...,...
996,16Cr-12Ni-2Mo-N,Forgings,SA-965,F316N,S31651,...,...,8,1,550,240,NP,427,649,343,HA-2,"G5, G12, T7",158,158,158,155,152,148,146,145,144,140,137,135,133,130,128,126,124,119,101,81.6,65.3,50.4,...,...,...,...,...,...,...,...,...,...
997,16Cr-12Ni-2Mo-N,Forgings,SA-965,F316N,S31651,...,...,8,1,550,240,NP,NP,649,343,HA-2,"G12, T8",158,150,141,136,131,122,115,109,107,104,102,99.9,98,96.1,94.9,93.1,91.7,90.1,88.5,81.6,65.3,50.4,...,...,...,...,...,...,...,...,...,...
998,16Cr-12Ni-2Mo-N,Plate,SA/EN 10028-7,X2CrNiMoN17-11-2,...,...,<=75,8,1,580,280,NP,NP,427,343,HA-2,"G5, G30",166,166,166,166,166,164,158,154,152,149,145,142,139,136,...,...,...,...,...,...,...,...,...,...,...,...,...,...,...,...,...,...
999,16Cr-12Ni-2Mo-N,Plate,SA/EN 10028-7,X2CrNiMoN17-13-3,...,...,<=75,8,1,580,280,NP,NP,427,343,HA-2,"G5, G30",166,166,166,166,166,164,158,154,152,149,145,142,139,136,...,...,...,...,...,...,...,...,...,...,...,...,...,...,...,...,...,...
1000,16Cr-12Ni-2Mo-Ti,Plate,SA-240,316Ti,S31635,...,...,8,1,515,205,NP,NP,816,343,HA-2,"G5, G12, T8",138,138,138,138,138,134,125,117,116,114,112,111,110,109,108,107,106,105,99.8,80.3,65.5,50.4,38.6,29.6,23,17.7,13.4,10.4,8.05,...,...,...
1001,16Cr-12Ni-2Mo-Ti,Plate,SA-240,316Ti,S31635,...,...,8,1,515,205,NP,NP,816,343,HA-2,"G12, T9",138,130,120,114,109,99.3,92.2,86.7,85,84.1,82.9,82,81.4,80.6,79.8,79.2,78.7,77.8,77.1,75,65.5,50.4,38.6,29.6,23,17.7,13.4,10.4,8.05,...,...,...
1002,17Cr-4Ni-6Mn,Plate,SA-240,201-1,S20100,...,...,8,3,515,260,NP,NP,149,149,HA-2,...,147,147,130,121,114,...,...,...,...,...,...,...,...,...,...,...,...,...,...,...,...,...,...,...,...,...,...,...,...,...,...,...
1003,17Cr-4Ni-6Mn,Plate,SA-240,201-1,S20100,...,...,8,3,515,260,NP,NP,149,149,HA-2,G5,147,147,140,134,130,...,...,...,...,...,...,...,...,...,...,...,...,...,...,...,...,...,...,...,...,...,...,...,...,...,...,...
1004,17Cr-4Ni-6Mn,Plate,SA-666,201-1,S20100,...,...,8,3,515,260,NP,NP,149,149,HA-2,...,147,147,130,121,114,...,...,...,...,...,...,...,...,...,...,...,...,...,...,...,...,...,...,...,...,...,...,...,...,...,...,...
1005,17Cr-4Ni-6Mn,Plate,SA-666,201-1,S20100,...,...,8,3,515,260,NP,NP,149,149,HA-2,G5,147,147,140,134,130,...,...,...,...,...,...,...,...,...,...,...,...,...,...,...,...,...,...,...,...,...,...,...,...,...,...,...
1006,17Cr-4Ni-6Mn,Plate,SA-240,201-2,S20100,...,...,8,3,655,310,NP,NP,149,149,HA-6,...,187,171,154,145,135,...,...,...,...,...,...,...,...,...,...,...,...,...,...,...,...,...,...,...,...,...,...,...,...,...,...,...
1007,17Cr-4Ni-6Mn,Plate,SA-666,201-2,S20100,...,...,8,3,655,310,NP,NP,149,149,HA-6,...,187,171,154,145,135,...,...,...,...,...,...,...,...,...,...,...,...,...,...,...,...,...,...,...,...,...,...,...,...,...,...,...
1008,17Cr-7Ni,"Plate, sheet, strip",SA-240,301,S30100,...,...,8,1,515,205,NP,NP,427,NP,HA-1,G5,138,133,118,112,108,106,106,106,106,106,105,103,101,98.7,...,...,...,...,...,...,...,...,...,...,...,...,...,...,...,...,...,...
1009,17Cr-7Ni,"Plate, sheet, strip",SA-240,301,S30100,...,...,8,1,515,205,NP,NP,427,NP,HA-1,...,138,120,109,104,99.3,93.4,90,87.2,85.6,83.8,81.7,79.3,76.9,74.7,...,...,...,...,...,...,...,...,...,...,...,...,...,...,...,...,...,...
1010,17.5Cr-17.5Ni-5.3Si,Plate,SA-240,...,S30601,Sol. ann.,...,8,1,540,255,NP,NP,260,NP,HA-1,"G5, G31, H6",154,...,154,...,145,138,130,...,...,...,...,...,...,...,...,...,...,...,...,...,...,...,...,...,...,...,...,...,...,...,...,...
1011,17.5Cr-17.5Ni-5.3Si,Plate,SA-240,...,S30601,Sol. ann.,...,8,1,540,255,NP,NP,260,NP,HA-1,"G31, H6",154,...,140,...,121,113,104,...,...,...,...,...,...,...,...,...,...,...,...,...,...,...,...,...,...,...,...,...,...,...,...,...
1012,18Cr-3Ni-12Mn,Plate,SA-240,XM-29,S24000,...,...,8,3,690,380,NP,NP,427,343,HA-6,G5,197,196,191,185,179,172,168,165,163,161,158,154,151,147,...,...,...,...,...,...,...,...,...,...,...,...,...,...,...,...,...,...
1013,18Cr-3Ni-12Mn,Plate,SA-240,XM-29,S24000,...,...,8,3,690,380,NP,NP,427,343,HA-6,...,197,196,191,182,172,152,140,134,131,129,127,125,123,120,...,...,...,...,...,...,...,...,...,...,...,...,...,...,...,...,...,...
1014,18Cr-3Ni-12Mn,Wld. tube,SA-249,XM-29,S24000,...,...,8,3,690,380,NP,NP,427,343,HA-6,"G5, G24",168,166,162,157,152,146,143,140,139,137,134,132,128,124,...,...,...,...,...,...,...,...,...,...,...,...,...,...,...,...,...,...
1015,18Cr-3Ni-12Mn,Wld. tube,SA-249,XM-29,S24000,...,...,8,3,690,380,NP,NP,427,343,HA-6,G24,168,167,162,155,146,130,119,114,112,110,108,106,104,102,...,...,...,...,...,...,...,...,...,...,...,...,...,...,...,...,...,...
1016,18Cr-3Ni-12Mn,Wld. pipe,SA-312,XM-29,S24000,...,...,8,3,690,380,NP,NP,427,343,HA-6,"G5, G24",168,166,162,157,152,146,143,140,139,137,134,132,128,124,...,...,...,...,...,...,...,...,...,...,...,...,...,...,...,...,...,...
1017,18Cr-3Ni-12Mn,Wld. pipe,SA-312,XM-29,S24000,...,...,8,3,690,380,NP,NP,427,343,HA-6,G24,168,167,162,155,146,130,119,114,112,110,108,106,104,102,...,...,...,...,...,...,...,...,...,...,...,...,...,...,...,...,...,...
1018,18Cr-3Ni-12Mn,Bar,SA-479,XM-29,S24000,...,...,8,3,690,380,NP,NP,427,343,HA-6,"G5, G22",197,196,191,185,179,172,168,165,163,161,158,154,151,147,...,...,...,...,...,...,...,...,...,...,...,...,...,...,...,...,...,...
1019,18Cr-3Ni-12Mn,Bar,SA-479,XM-29,S24000,...,...,8,3,690,380,NP,NP,427,343,HA-6,G22,197,196,191,182,172,152,140,134,131,129,127,125,123,120,...,...,...,...,...,...,...,...,...,...,...,...,...,...,...,...,...,...
1020,18Cr-3Ni-12Mn,Wld. tube,SA-688,TPXM-29,S24000,...,...,8,3,690,380,NP,NP,427,343,HA-6,"G5, G24",168,166,162,157,152,146,143,140,139,137,134,132,128,124,...,...,...,...,...,...,...,...,...,...,...,...,...,...,...,...,...,...
1021,18Cr-3Ni-12Mn,Wld. tube,SA-688,TPXM-29,S24000,...,...,8,3,690,380,NP,NP,427,343,HA-6,G24,168,167,162,155,146,130,119,114,112,110,108,106,104,102,...,...,...,...,...,...,...,...,...,...,...,...,...,...,...,...,...,...
1022,18Cr-5Ni-3Mo,Smls. tube,SA-789,...,S31500,...,...,10H,1,635,440,NP,NP,399,343,HA-5,G19,181,178,174,171,168,167,167,167,167,167,167,167,...,...,...,...,...,...,...,...,...,...,...,...,...,...,...,...,...,...,...,...
1023,18Cr-5Ni-3Mo,Wld. tube,SA-789,...,S31500,...,...,10H,1,635,440,NP,NP,399,343,HA-5,"G19, G24",154,152,148,145,143,142,142,142,142,142,142,142,...,...,...,...,...,...,...,...,...,...,...,...,...,...,...,...,...,...,...,...
1024,18Cr-5Ni-3Mo,Smls. pipe,SA-790,...,S31500,...,...,10H,1,635,440,NP,NP,399,343,HA-5,G19,181,178,174,171,168,167,167,167,167,167,167,167,...,...,...,...,...,...,...,...,...,...,...,...,...,...,...,...,...,...,...,...
1025,18Cr-5Ni-3Mo,Wld. pipe,SA-790,...,S31500,...,...,10H,1,635,440,NP,NP,399,343,HA-5,"G19, G24",154,152,148,145,143,142,142,142,142,142,142,142,...,...,...,...,...,...,...,...,...,...,...,...,...,...,...,...,...,...,...,...
1026,18Cr-8Ni,Forgings,SA-182,F304L,S30403,...,>130,8,1,450,170,427,427,649,343,HA-3,"G5, G21, T4",115,115,115,115,115,110,103,97.7,95.7,94.1,92.6,91.3,90,88.7,86.6,72.5,60.2,49.5,40.4,32.9,26.7,22,...,...,...,...,...,...,...,...,...,...
1027,18Cr-8Ni,Forgings,SA-182,F304L,S30403,...,>130,8,1,450,170,427,NP,649,343,HA-3,"G21, T5",115,105,97,92.3,88.1,81.2,76,72.3,70.9,69.7,68.6,67.6,66.7,65.7,64.6,63.4,60.2,49.5,40.4,32.9,26.7,22,...,...,...,...,...,...,...,...,...,...
1028,18Cr-8Ni,Forgings,SA-965,F304L,S30403,...,...,8,1,450,170,427,427,649,343,HA-3,"G5, G21, T4",115,115,115,115,115,110,103,97.7,95.7,94.1,92.6,91.3,90,88.7,86.6,72.5,60.2,49.5,40.4,32.9,26.7,22,...,...,...,...,...,...,...,...,...,...
1029,18Cr-8Ni,Forgings,SA-965,F304L,S30403,...,...,8,1,450,170,427,NP,649,343,HA-3,"G21, T5",115,105,97,92.3,88.1,81.2,76,72.3,70.9,69.7,68.6,67.6,66.7,65.7,64.6,63.4,60.2,49.5,40.4,32.9,26.7,22,...,...,...,...,...,...,...,...,...,...
1030,18Cr-8Ni,Bar,SA/JIS G4303,SUS304L,...,...,...,8,1,480,175,427,427,649,NP,HA-3,"G5, G21, G22, T4",115,115,115,115,115,110,103,97.7,95.7,94.1,92.6,91.3,90,88.7,86.6,72.5,60.2,49.5,40.4,32.9,26.7,22,...,...,...,...,...,...,...,...,...,...
1031,18Cr-8Ni,Forgings,SA-182,F304L,S30403,...,<=130,8,1,485,170,427,427,649,343,HA-3,"G5, G21, T4",115,115,115,115,115,110,103,97.7,95.7,94.1,92.6,91.3,90,88.7,86.6,72.5,60.2,49.5,40.4,32.9,26.7,22,...,...,...,...,...,...,...,...,...,...
1032,18Cr-8Ni,Forgings,SA-182,F304L,S30403,...,<=130,8,1,485,170,427,NP,649,343,HA-3,"G21, T5",115,105,97,92.3,88.1,81.2,76,72.3,70.9,69.7,68.6,67.6,66.7,65.7,64.6,63.4,60.2,49.5,40.4,32.9,26.7,22,...,...,...,...,...,...,...,...,...,...
1033,18Cr-8Ni,Smls. tube,SA-213,TP304L,S30403,...,...,8,1,485,170,427,427,649,NP,HA-3,"G5, G21, T4",115,115,115,115,115,110,103,97.7,95.7,94.1,92.6,91.3,90,88.7,86.6,72.5,60.2,49.5,40.4,32.9,26.7,22,...,...,...,...,...,...,...,...,...,...
1034,18Cr-8Ni,Smls. tube,SA-213,TP304L,S30403,...,...,8,1,485,170,427,NP,649,NP,HA-3,"G21, T5",115,105,97,92.3,88.1,81.2,76,72.3,70.9,69.7,68.6,67.6,66.7,65.7,64.6,63.4,60.2,49.5,40.4,32.9,26.7,22,...,...,...,...,...,...,...,...,...,...
1035,18Cr-8Ni,Plate,SA-240,304L,S30403,...,...,8,1,485,170,427,427,649,343,HA-3,"G5, G21, T4",115,115,115,115,115,110,103,97.7,95.7,94.1,92.6,91.3,90,88.7,86.6,72.5,60.2,49.5,40.4,32.9,26.7,22,...,...,...,...,...,...,...,...,...,...
1036,18Cr-8Ni,Plate,SA-240,304L,S30403,...,...,8,1,485,170,427,NP,649,343,HA-3,"G21, T5",115,105,97,92.3,88.1,81.2,76,72.3,70.9,69.7,68.6,67.6,66.7,65.7,64.6,63.4,60.2,49.5,40.4,32.9,26.7,22,...,...,...,...,...,...,...,...,...,...
1037,18Cr-8Ni,Wld. tube,SA-249,TP304L,S30403,...,...,8,1,485,170,NP,427,NP,NP,HA-3,"G5, W12",115,115,115,115,115,110,103,97.7,95.7,94.1,92.6,91.3,90,88.7,...,...,...,...,...,...,...,...,...,...,...,...,...,...,...,...,...,...
1038,18Cr-8Ni,Wld. tube,SA-249,TP304L,S30403,...,...,8,1,485,170,427,NP,649,343,HA-3,"G5, G21, G24, T4",97.8,97.8,97.8,97.8,97.8,93.2,87.2,83,81.4,80,78.7,77.6,76.5,75.4,73.6,61.6,51.2,42.1,34.3,28,22.7,18.7,...,...,...,...,...,...,...,...,...,...
1039,18Cr-8Ni,Wld. tube,SA-249,TP304L,S30403,...,...,8,1,485,170,427,NP,649,343,HA-3,"G21, G24, T5",97.8,88.9,82.5,78.4,74.9,69,64.6,61.5,60.3,59.2,58.3,57.5,56.7,55.8,54.9,53.9,51.2,42.1,34.3,28,22.7,18.7,...,...,...,...,...,...,...,...,...,...
1040,18Cr-8Ni,Smls. & wld. pipe,SA-312,TP304L,S30403,...,...,8,1,485,170,427,427,649,343,HA-3,"G5, G21, T4, W12, W14",115,115,115,115,115,110,103,97.7,95.7,94.1,92.6,91.3,90,88.7,86.6,72.5,60.2,49.5,40.4,32.9,26.7,22,...,...,...,...,...,...,...,...,...,...
1041,18Cr-8Ni,Smls. pipe,SA-312,TP304L,S30403,...,...,8,1,485,170,427,NP,649,343,HA-3,"G21, T5",115,105,97,92.3,88.1,81.2,76,72.3,70.9,69.7,68.6,67.6,66.7,65.7,64.6,63.4,60.2,49.5,40.4,32.9,26.7,22,...,...,...,...,...,...,...,...,...,...
1042,18Cr-8Ni,Wld. pipe,SA-312,TP304L,S30403,...,...,8,1,485,170,427,NP,649,343,HA-3,"G5, G21, G24, T4",97.8,97.8,97.8,97.8,97.8,93.2,87.2,83,81.4,80,78.7,77.6,76.5,75.4,73.6,61.6,51.2,42.1,34.3,28,22.7,18.7,...,...,...,...,...,...,...,...,...,...
1043,18Cr-8Ni,Wld. pipe,SA-312,TP304L,S30403,...,...,8,1,485,170,427,NP,649,343,HA-3,"G21, G24, T5",97.8,88.9,82.5,78.4,74.9,69,64.6,61.5,60.3,59.2,58.3,57.5,56.7,55.8,54.9,53.9,51.2,42.1,34.3,28,22.7,18.7,...,...,...,...,...,...,...,...,...,...
1044,18Cr-8Ni,Wld. pipe,SA-358,304L,S30403,1,...,8,1,485,170,NP,427,NP,NP,HA-3,"G5, W12",115,115,115,115,115,110,103,97.7,95.7,94.1,92.6,91.3,90,88.7,...,...,...,...,...,...,...,...,...,...,...,...,...,...,...,...,...,...
1045,18Cr-8Ni,Smls. & wld. fittings,SA-403,304L,S30403,...,...,8,1,485,170,NP,427,649,343,HA-3,"G5, T4, W12, W14",115,115,115,115,115,110,103,97.7,95.7,94.1,92.6,91.3,90,88.7,86.6,72.5,60.2,49.5,40.4,32.9,26.7,22,...,...,...,...,...,...,...,...,...,...
1046,18Cr-8Ni,Wld. pipe,SA-409,TP304L,S30403,...,...,8,1,485,170,NP,427,NP,NP,HA-3,"G5, W12",115,115,115,115,115,110,103,97.7,95.7,94.1,92.6,91.3,90,88.7,...,...,...,...,...,...,...,...,...,...,...,...,...,...,...,...,...,...
1047,18Cr-8Ni,Bar,SA-479,304L,S30403,...,...,8,1,485,170,427,427,649,343,HA-3,"G5, G21, G22, T4",115,115,115,115,115,110,103,97.7,95.7,94.1,92.6,91.3,90,88.7,86.6,72.5,60.2,49.5,40.4,32.9,26.7,22,...,...,...,...,...,...,...,...,...,...
1048,18Cr-8Ni,Bar,SA-479,304L,S30403,...,...,8,1,485,170,427,NP,649,343,HA-3,"G21, G22, T5",115,105,97,92.3,88.1,81.2,76,72.3,70.9,69.7,68.6,67.6,66.7,65.7,64.6,63.4,60.2,49.5,40.4,32.9,26.7,22,...,...,...,...,...,...,...,...,...,...
1049,18Cr-8Ni,Wld. tube,SA-688,TP304L,S30403,...,...,8,1,485,170,NP,427,NP,NP,HA-3,"G5, W12",115,115,115,115,115,110,103,97.7,95.7,94.1,92.6,91.3,90,88.7,...,...,...,...,...,...,...,...,...,...,...,...,...,...,...,...,...,...
1050,18Cr-8Ni,Wld. tube,SA-688,TP304L,S30403,...,...,8,1,485,170,NP,NP,649,343,HA-3,"G5, G24, T4",97.8,97.8,97.8,97.8,97.8,93.2,87.2,83,81.4,80,78.7,77.6,76.5,75.4,73.6,61.6,51.2,42.1,34.3,28,22.7,18.7,...,...,...,...,...,...,...,...,...,...
1051,18Cr-8Ni,Wld. tube,SA-688,TP304L,S30403,...,...,8,1,485,170,NP,NP,649,343,HA-3,"G24, T5",97.8,88.9,82.5,78.4,74.9,69,64.6,61.5,60.3,59.2,58.3,57.5,56.7,55.8,54.9,53.9,51.2,42.1,34.3,28,22.7,18.7,...,...,...,...,...,...,...,...,...,...
1052,18Cr-8Ni,Wld. pipe,SA-813,TP304L,S30403,...,...,8,1,485,170,NP,427,NP,NP,HA-3,"G5, W12",115,115,115,115,115,110,103,97.7,95.7,94.1,92.6,91.3,90,88.7,...,...,...,...,...,...,...,...,...,...,...,...,...,...,...,...,...,...
