Repository: hoppalot22/PDFTableExtract-ASME

File: 59B63A10 (part 7 of 11)
Line No.,Nominal Composition,Product Form,Spec. No.,Type/Grade,Alloy Desig./UNS No.,Class/Condition/Temper,Size/Thickness (mm),P-No.,Group No.,Min. Tensile Strength (MPa),Min. Yield Strength (MPa),I,III,VIII-1,XII,External Pressure Chart No.,Notes,40,65,100,125,150,200,250,300,325,350,375,400,425,450,475,500,525,550,575,600,625,650,675,700,725,750,775,800,825,850,875,900
1053,18Cr-8Ni,Wld. pipe,SA-814,TP304L,S30403,...,...,8,1,485,170,NP,427,NP,NP,HA-3,"G5, W12",115,115,115,115,115,110,103,97.7,95.7,94.1,92.6,91.3,90,88.7,...,...,...,...,...,...,...,...,...,...,...,...,...,...,...,...,...,...
1054,18Cr-8Ni,Forgings,SA-182,F304,S30400,...,>130,8,1,485,205,816,427,816,343,HA-1,"G5, G12, T7",138,134,130,126,122,119,118,115,114,111,109,107,105,103,101,99.3,98,93.3,79.6,65.4,51.4,41.7,32.9,26.5,21.3,17.2,13.9,11.1,8.73,...,...,...
1055,18Cr-8Ni,Forgings,SA-182,F304,S30400,...,>130,8,1,485,205,816,NP,816,343,HA-1,"G12, T8",138,126,113,107,103,95.7,89.9,85.9,84.1,82.2,80.5,79.2,77.3,76,74.8,73.6,72.4,70.8,68.9,65.4,51.4,41.7,32.9,26.5,21.3,17.2,13.9,11.1,8.73,...,...,...
1056,18Cr-8Ni,Forgings,SA-182,F304H,S30409,...,>130,8,1,485,205,816,427,816,NP,HA-1,"G5, T7",138,134,130,126,122,119,118,115,114,111,109,107,105,103,101,99.3,98,93.3,79.6,65.4,51.4,41.7,32.9,26.5,21.3,17.2,13.9,11.1,8.73,...,...,...
1057,18Cr-8Ni,Forgings,SA-182,F304H,S30409,...,>130,8,1,485,205,816,NP,816,NP,HA-1,T8,138,126,113,107,103,95.7,89.9,85.9,84.1,82.2,80.5,79.2,77.3,76,74.8,73.6,72.4,70.8,68.9,65.4,51.4,41.7,32.9,26.5,21.3,17.2,13.9,11.1,8.73,...,...,...
1058,18Cr-8Ni,Castings,SA-351,CF3,J92500,...,...,8,1,485,205,NP,427,427,343,HA-3,"G1, G5, G16, G17, G19",138,134,130,126,122,119,118,115,114,111,109,107,105,103,...,...,...,...,...,...,...,...,...,...,...,...,...,...,...,...,...,...
1059,18Cr-8Ni,Castings,SA-351,CF3,J92500,...,...,8,1,485,205,NP,NP,427,343,HA-3,"G1, G19",138,126,113,107,103,95.7,90,85.6,83.9,82.3,80.5,79.2,77.7,76.4,...,...,...,...,...,...,...,...,...,...,...,...,...,...,...,...,...,...
1060,18Cr-8Ni,Castings,SA-351,CF8,J92600,...,...,8,1,485,205,816,427,NP,NP,HA-1,"G1, G5, G12, G16, G17, G19, T6",138,134,130,126,122,119,118,115,114,111,109,107,105,103,101,99.5,92.8,75.6,61.2,49,40.1,32.8,27.2,23.4,19.6,16.7,14.7,12.9,11,...,...,... 
1061,18Cr-8Ni,Castings,SA-351,CF8,J92600,...,...,8,1,485,205,816,NP,816,343,HA-1,"G1, G12, G19, T7",138,126,113,107,103,95.7,90,85.6,83.9,82.3,80.5,79.2,77.7,76.4,74.9,73.6,72.6,70,61.2,49,40.1,32.8,27.2,23.4,19.6,16.7,14.7,12.9,11,...,...,... 
1062,18Cr-8Ni,Castings,SA-351,CF8,J92600,...,...,8,1,485,205,NP,NP,816,343,HA-1,"G1, G5, G12, G19, T6",138,134,130,126,122,119,118,115,114,111,109,107,105,103,101,99.5,92.8,75.6,61.2,49,40.1,32.8,27.2,23.4,19.6,16.7,14.7,12.9,11,...,...,...
1063,18Cr-8Ni,Smls. pipe,SA-376,TP304,S30400,...,≥200,8,1,485,205,NP,427,816,343,HA-1,"G5, G12, S9, T7",138,134,130,126,122,119,118,115,114,111,109,107,105,103,101,99.3,98,93.3,79.6,65.4,51.4,41.7,32.9,26.5,21.3,17.2,13.9,11.1,8.73,...,...,...
1064,18Cr-8Ni,Smls. pipe,SA-376,TP304,S30400,...,≥200,8,1,485,205,NP,NP,816,343,HA-1,"G12, S9, T8",138,126,113,107,103,95.7,89.9,85.9,84.1,82.2,80.5,79.2,77.3,76,74.8,73.6,72.4,70.8,68.9,65.4,51.4,41.7,32.9,26.5,21.3,17.2,13.9,11.1,8.73,...,...,...
1065,18Cr-8Ni,Cast pipe,SA-451,CPF3,J92500,...,...,8,1,485,205,NP,427,NP,NP,HA-3,"G5, G16, G17, G19",138,134,130,126,122,119,118,115,114,111,109,107,105,103,...,...,...,...,...,...,...,...,...,...,...,...,...,...,...,...,...,...
1066,18Cr-8Ni,Cast pipe,SA-451,CPF8,J92600,...,...,8,1,485,205,NP,427,NP,NP,HA-1,"G5, G16, G17, G19",138,134,130,126,122,119,118,115,114,111,109,107,105,103,...,...,...,...,...,...,...,...,...,...,...,...,...,...,...,...,...,...
1067,18Cr-8Ni,Forgings,SA-965,F304,S30400,...,...,8,1,485,205,816,427,816,343,HA-1,"G5, G12, T7",138,134,130,126,122,119,118,115,114,111,109,107,105,103,101,99.3,98,93.3,79.6,65.4,51.4,41.7,32.9,26.5,21.3,17.2,13.9,11.1,8.73,...,...,...
1068,18Cr-8Ni,Forgings,SA-965,F304,S30400,...,...,8,1,485,205,816,NP,816,343,HA-1,"G12, T8",138,126,113,107,103,95.7,89.9,85.9,84.1,82.2,80.5,79.2,77.3,76,74.8,73.6,72.4,70.8,68.9,65.4,51.4,41.7,32.9,26.5,21.3,17.2,13.9,11.1,8.73,...,...,...
1069,18Cr-8Ni,Forgings,SA-965,F304H,S30409,...,...,8,1,485,205,NP,427,816,NP,HA-1,"G5, T7",138,134,130,126,122,119,118,115,114,111,109,107,105,103,101,99.3,98,93.3,79.6,65.4,51.4,41.7,32.9,26.5,21.3,17.2,13.9,11.1,8.73,...,...,...
1070,18Cr-8Ni,Forgings,SA-965,F304H,S30409,...,...,8,1,485,205,NP,NP,816,NP,HA-1,T8,138,126,113,107,103,95.7,89.9,85.9,84.1,82.2,80.5,79.2,77.3,76,74.8,73.6,72.4,70.8,68.9,65.4,51.4,41.7,32.9,26.5,21.3,17.2,13.9,11.1,8.73,...,...,...
1071,18Cr-8Ni,Plate,SA/EN 10028-7,X2CrNi18-9,...,...,<=75,8,1,500,200,NP,NP,550,343,HA-3,"G5, G30, T4",133,133,133,133,133,127,119,113,111,109,107,106,105,103,101,72.5,60.2,49.5,...,...,...,...,...,...,...,...,...,...,...,...,...,...
1072,18Cr-8Ni,Plate,SA/EN 10028-7,X2CrNi18-9,...,...,<=75,8,1,500,200,NP,NP,550,343,HA-3,"G30, T5",133,121,113,107,102,94.1,88.1,83.8,82.2,80.8,79.6,78.5,77.5,76.3,75.1,73.7,60.2,49.5,...,...,...,...,...,...,...,...,...,...,...,...,...,...
1073,18Cr-8Ni,Forgings,SA-182,F304,S30400,...,<=130,8,1,515,205,816,NP,816,NP,HA-1,"G12, T8",138,126,113,107,103,95.7,89.9,85.9,84.1,82.2,80.5,79.2,77.3,76,74.8,73.6,72.4,70.8,68.9,65.4,51.4,41.7,32.9,26.5,21.3,17.2,13.9,11.1,8.73,...,...,...
1074,18Cr-8Ni,Forgings,SA-182,F304,S30400,...,<=130,8,1,515,205,816,427,816,NP,HA-1,"G5, G12, T7",138,138,137,134,130,126,122,116,114,111,109,107,105,103,101,99.3,98,93.3,79.6,65.4,51.4,41.7,32.9,26.5,21.3,17.2,13.9,11.1,8.73,...,...,...
1075,18Cr-8Ni,Forgings,SA-182,F304H,S30409,...,<=130,8,1,515,205,816,NP,816,NP,HA-1,T8,138,126,113,107,103,95.7,89.9,85.9,84.1,82.2,80.5,79.2,77.3,76,74.8,73.6,72.4,70.8,68.9,65.4,51.4,41.7,32.9,26.5,21.3,17.2,13.9,11.1,8.73,...,...,...
1076,18Cr-8Ni,Forgings,SA-182,F304H,S30409,...,<=130,8,1,515,205,816,427,816,NP,HA-1,"G5, T7",138,138,137,134,130,126,122,116,114,111,109,107,105,103,101,99.3,98,93.3,79.6,65.4,51.4,41.7,32.9,26.5,21.3,17.2,13.9,11.1,8.73,...,...,...
1077,18Cr-8Ni,Smls. tube,SA-213,TP304,S30400,...,...,8,1,515,205,816,NP,816,NP,HA-1,"G12, T8",138,126,113,107,103,95.7,89.9,85.9,84.1,82.2,80.5,79.2,77.3,76,74.8,73.6,72.4,70.8,68.9,65.4,51.4,41.7,32.9,26.5,21.3,17.2,13.9,11.1,8.73,...,...,...
1078,18Cr-8Ni,Smls. tube,SA-213,TP304,S30400,...,...,8,1,515,205,816,427,816,NP,HA-1,"G5, G12, T7",138,138,137,134,130,126,122,116,114,111,109,107,105,103,101,99.3,98,93.3,79.6,65.4,51.4,41.7,32.9,26.5,21.3,17.2,13.9,11.1,8.73,...,...,...
1079,18Cr-8Ni,Smls. tube,SA-213,TP304H,S30409,...,...,8,1,515,205,816,NP,816,NP,HA-1,T8,138,126,113,107,103,95.7,89.9,85.9,84.1,82.2,80.5,79.2,77.3,76,74.8,73.6,72.4,70.8,68.9,65.4,51.4,41.7,32.9,26.5,21.3,17.2,13.9,11.1,8.73,...,...,...
1080,18Cr-8Ni,Smls. tube,SA-213,TP304H,S30409,...,...,8,1,515,205,816,427,816,NP,HA-1,"G5, T7",138,138,137,134,130,126,122,116,114,111,109,107,105,103,101,99.3,98,93.3,79.6,65.4,51.4,41.7,32.9,26.5,21.3,17.2,13.9,11.1,8.73,...,...,...
1081,18Cr-8Ni,Plate,SA-240,302,S30200,...,...,8,1,515,205,NP,NP,399,343,HA-1,G5,138,138,137,134,130,126,122,116,114,111,109,107,...,...,...,...,...,...,...,...,...,...,...,...,...,...,...,...,...,...,...,...
1082,18Cr-8Ni,Plate,SA-240,302,S30200,...,...,8,1,515,205,NP,NP,399,343,HA-1,...,138,126,113,107,103,95.7,90,85.6,83.9,82.3,80.5,79.2,...,...,...,...,...,...,...,...,...,...,...,...,...,...,...,...,...,...,...,...
1083,18Cr-8Ni,Plate,SA-240,304,S30400,...,...,8,1,515,205,816,NP,816,343,HA-1,"G12, T8",138,126,113,107,103,95.7,89.9,85.9,84.1,82.2,80.5,79.2,77.3,76,74.8,73.6,72.4,70.8,68.9,65.4,51.4,41.7,32.9,26.5,21.3,17.2,13.9,11.1,8.73,...,...,...
1084,18Cr-8Ni,Plate,SA-240,304,S30400,...,...,8,1,515,205,816,427,816,343,HA-1,"G5, G12, T7",138,138,137,134,130,126,122,116,114,111,109,107,105,103,101,99.3,98,93.3,79.6,65.4,51.4,41.7,32.9,26.5,21.3,17.2,13.9,11.1,8.73,...,...,... 
1085,18Cr-8Ni,Plate,SA-240,304H,S30409,...,...,8,1,515,205,816,427,816,NP,HA-1,"G5, T7",138,138,137,134,130,126,122,116,114,111,109,107,105,103,101,99.3,98,93.3,79.6,65.4,51.4,41.7,32.9,26.5,21.3,17.2,13.9,11.1,8.73,...,...,...
1086,18Cr-8Ni,Plate,SA-240,304H,S30409,...,...,8,1,515,205,816,NP,816,NP,HA-1,T8,138,126,113,107,103,95.7,89.9,85.9,84.1,82.2,80.5,79.2,77.3,76,74.8,73.6,72.4,70.8,68.9,65.4,51.4,41.7,32.9,26.5,21.3,17.2,13.9,11.1,8.73,...,...,...
1087,18Cr-8Ni,Wld. tube,SA-249,TP304,S30400,...,...,8,1,515,205,816,NP,NP,NP,HA-1,"G12, T8, W13",138,126,113,107,103,95.7,89.9,85.9,84.1,82.2,80.5,79.2,77.3,76,74.8,73.6,72.4,70.8,68.9,65.4,51.4,41.7,32.9,26.5,21.3,17.2,13.9,11.1,8.73,...,...,...
1088,18Cr-8Ni,Wld. tube,SA-249,TP304,S30400,...,...,8,1,515,205,816,427,NP,NP,HA-1,"G5, G12, T7, W12, W13",138,138,137,134,130,126,122,116,114,111,109,107,105,103,101,99.3,98,93.3,79.6,65.4,51.4,41.7,32.9,26.5,21.3,17.2,13.9,11.1,8.73,...,...,...
1089,18Cr-8Ni,Wld. tube,SA-249,TP304,S30400,...,...,8,1,515,205,816,NP,816,343,HA-1,"G5, G12, G24, T7",117,117,117,114,111,107,103,98.5,96.5,94.7,92.8,90.9,89.1,87.1,85.9,84,83.2,79,67.3,55.4,44.1,35.5,28,22.2,18.2,15,12.3,9.83,7.33,...,...,... 
1090,18Cr-8Ni,Wld. tube,SA-249,TP304,S30400,...,...,8,1,515,205,816,NP,816,343,HA-1,"G12, G24, T8",117,107,96.2,91.2,87.4,81.1,76.6,72.7,71.2,70,68.8,67.5,66.3,65,63.8,62.6,61.3,60.1,58.6,55.4,44.1,35.5,28,22.2,18.2,15,12.3,9.83,7.33,...,...,... 
1091,18Cr-8Ni,Wld. tube,SA-249,TP304H,S30409,...,...,8,1,515,205,816,NP,NP,NP,HA-1,"T8, W13",138,126,113,107,103,95.7,89.9,85.9,84.1,82.2,80.5,79.2,77.3,76,74.8,73.6,72.4,70.8,68.9,65.4,51.4,41.7,32.9,26.5,21.3,17.2,13.9,11.1,8.73,...,...,...
1092,18Cr-8Ni,Wld. tube,SA-249,TP304H,S30409,...,...,8,1,515,205,816,427,NP,NP,HA-1,"G5, T7, W12, W13",138,138,137,134,130,126,122,116,114,111,109,107,105,103,101,99.3,98,93.3,79.6,65.4,51.4,41.7,32.9,26.5,21.3,17.2,13.9,11.1,8.73,...,...,...
1093,18Cr-8Ni,Wld. tube,SA-249,TP304H,S30409,...,...,8,1,515,205,816,NP,816,NP,HA-1,"G5, G24, T7",117,117,117,114,111,107,103,98.5,96.5,94.7,92.8,90.9,89.1,87.1,85.9,84,83.2,79,67.3,55.4,44.1,35.5,28,22.2,18.2,15,12.3,9.83,7.33,...,...,... 
1094,18Cr-8Ni,Wld. tube,SA-249,TP304H,S30409,...,...,8,1,515,205,816,NP,816,NP,HA-1,"G24, T8",117,107,96.2,91.2,87.4,81.1,76.6,72.7,71.2,70,68.8,67.5,66.3,65,63.8,62.6,61.3,60.1,58.6,55.4,44.1,35.5,28,22.2,18.2,15,12.3,9.83,7.33,...,...,... 
1095,18Cr-8Ni,Smls. & wld. pipe,SA-312,TP304,S30400,...,...,8,1,515,205,816,427,816,343,HA-1,"G5, G12, T7, W12, W13, W14",138,138,137,134,130,126,122,116,114,111,109,107,105,103,101,99.3,98,93.3,79.6,65.4,51.4,41.7,32.9,26.5,21.3,17.2,13.9,11.1,8.73,...,...,...
1096,18Cr-8Ni,Smls. & wld. pipe,SA-312,TP304,S30400,...,...,8,1,515,205,816,NP,816,343,HA-1,"G12, T8, W13, W14",138,126,113,107,103,95.7,89.9,85.9,84.1,82.2,80.5,79.2,77.3,76,74.8,73.6,72.4,70.8,68.9,65.4,51.4,41.7,32.9,26.5,21.3,17.2,13.9,11.1,8.73,...,...,...
1097,18Cr-8Ni,Wld. pipe,SA-312,TP304,S30400,...,...,8,1,515,205,816,NP,816,343,HA-1,"G5, G12, G24, T7",117,117,117,114,111,107,103,98.5,96.5,94.7,92.8,90.9,89.1,87.1,85.9,84,83.2,79,67.3,55.4,44.1,35.5,28,22.2,18.2,15,12.3,9.83,7.33,...,...,... 
1098,18Cr-8Ni,Wld. pipe,SA-312,TP304,S30400,...,...,8,1,515,205,816,NP,816,343,HA-1,"G12, G24, T8",117,107,96.2,91.2,87.4,81.1,76.6,72.7,71.2,70,68.8,67.5,66.3,65,63.8,62.6,61.3,60.1,58.6,55.4,44.1,35.5,28,22.2,18.2,15,12.3,9.83,7.33,...,...,... 
1099,18Cr-8Ni,Smls. & wld. pipe,SA-312,TP304H,S30409,...,...,8,1,515,205,816,427,816,NP,HA-1,"G5, T7, W12, W13, W14",138,138,137,134,130,126,122,116,114,111,109,107,105,103,101,99.3,98,93.3,79.6,65.4,51.4,41.7,32.9,26.5,21.3,17.2,13.9,11.1,8.73,...,...,...
1100,18Cr-8Ni,Smls. & wld. pipe,SA-312,TP304H,S30409,...,...,8,1,515,205,816,NP,816,NP,HA-1,"T8, W13, W14",138,126,113,107,103,95.7,89.9,85.9,84.1,82.2,80.5,79.2,77.3,76,74.8,73.6,72.4,70.8,68.9,65.4,51.4,41.7,32.9,26.5,21.3,17.2,13.9,11.1,8.73,...,...,...
1101,18Cr-8Ni,Wld. pipe,SA-312,TP304H,S30409,...,...,8,1,515,205,816,NP,816,NP,HA-1,"G5, G24, T7",117,117,117,114,111,107,103,98.5,96.5,94.7,92.8,90.9,89.1,87.1,85.9,84,83.2,79,67.3,55.4,44.1,35.5,28,22.2,18.2,15,12.3,9.83,7.33,...,...,... 
1102,18Cr-8Ni,Wld. pipe,SA-312,TP304H,S30409,...,...,8,1,515,205,816,NP,816,NP,HA-1,"G24, T8",117,107,96.2,91.2,87.4,81.1,76.6,72.7,71.2,70,68.8,67.5,66.3,65,63.8,62.6,61.3,60.1,58.6,55.4,44.1,35.5,28,22.2,18.2,15,12.3,9.83,7.33,...,...,... 
1103,18Cr-8Ni,Wld. pipe,SA-358,304,S30400,1,...,8,1,515,205,NP,427,NP,NP,HA-1,"G5, W12",138,138,137,134,130,126,122,116,114,111,109,107,105,103,...,...,...,...,...,...,...,...,...,...,...,...,...,...,...,...,...,...
1104,18Cr-8Ni,Wld. pipe,SA-358,304H,S30409,1,...,8,1,515,205,NP,427,NP,NP,HA-1,"G5, W12",138,138,137,134,130,126,122,116,114,111,109,107,105,103,...,...,...,...,...,...,...,...,...,...,...,...,...,...,...,...,...,...
1105,18Cr-8Ni,Wld. pipe,SA-358,304LN,S30453,1,...,8,1,515,205,NP,427,NP,NP,HA-1,"G5, W12",138,138,137,134,130,126,122,116,114,111,109,107,105,103,...,...,...,...,...,...,...,...,...,...,...,...,...,...,...,...,...,...
1106,18Cr-8Ni,Smls. pipe,SA-376,TP304,S30400,...,<200,8,1,515,205,816,427,816,343,HA-1,"G5, G12, S11, T7",138,138,137,134,130,126,122,116,114,111,109,107,105,103,101,99.3,98,93.3,79.6,65.4,51.4,41.7,32.9,26.5,21.3,17.2,13.9,11.1,8.73,...,...,... 
1107,18Cr-8Ni,Smls. pipe,SA-376,TP304,S30400,...,<200,8,1,515,205,816,NP,816,343,HA-1,"G12, S11, T8",138,126,113,107,103,95.7,89.9,85.9,84.1,82.2,80.5,79.2,77.3,76,74.8,73.6,72.4,70.8,68.9,65.4,51.4,41.7,32.9,26.5,21.3,17.2,13.9,11.1,8.73,...,...,... 
1108,18Cr-8Ni,Smls. pipe,SA-376,TP304H,S30409,...,...,8,1,515,205,816,427,816,NP,HA-1,"G5, T7",138,138,137,134,130,126,122,116,114,111,109,107,105,103,101,99.3,98,93.3,79.6,65.4,51.4,41.7,32.9,26.5,21.3,17.2,13.9,11.1,8.73,...,...,... 
1109,18Cr-8Ni,Smls. pipe,SA-376,TP304H,S30409,...,...,8,1,515,205,816,NP,816,NP,HA-1,T8,138,126,113,107,103,95.7,89.9,85.9,84.1,82.2,80.5,79.2,77.3,76,74.8,73.6,72.4,70.8,68.9,65.4,51.4,41.7,32.9,26.5,21.3,17.2,13.9,11.1,8.73,...,...,... 
1110,18Cr-8Ni,Smls. & wld. fittings,SA-403,304,S30400,...,...,8,1,515,205,NP,427,816,343,HA-1,"G5, G12, T7, W12, W14",138,138,137,134,130,126,122,116,114,111,109,107,105,103,101,99.3,98,93.3,79.6,65.4,51.4,41.7,32.9,26.5,21.3,17.2,13.9,11.1,8.73,...,...,...
1111,18Cr-8Ni,Smls. & wld. fittings,SA-403,304H,S30409,...,...,8,1,515,205,NP,427,816,NP,HA-1,"G5, T7, W12, W14",138,138,137,134,130,126,122,116,114,111,109,107,105,103,101,99.3,98,93.3,79.6,65.4,51.4,41.7,32.9,26.5,21.3,17.2,13.9,11.1,8.73,...,...,...
1112,18Cr-8Ni,Wld. pipe,SA-409,TP304,S30400,...,...,8,1,515,205,NP,427,NP,NP,HA-1,"G5, W12",138,138,137,134,130,126,122,116,114,111,109,107,105,103,...,...,...,...,...,...,...,...,...,...,...,...,...,...,...,...,...,...
1113,18Cr-8Ni,Bar,SA-479,302,S30200,...,...,8,1,515,205,NP,427,399,343,HA-1,"G5, G24",138,138,137,134,130,126,122,116,114,111,109,107,105,103,...,...,...,...,...,...,...,...,...,...,...,...,...,...,...,...,...,...
1114,18Cr-8Ni,Bar,SA-479,302,S30200,...,...,8,1,515,205,NP,NP,399,343,HA-1,G22,138,126,113,107,103,95.7,90,85.6,83.9,82.3,80.5,79.2,...,...,...,...,...,...,...,...,...,...,...,...,...,...,...,...,...,...,...,...
1115,18Cr-8Ni,Bar,SA-479,304,S30400,...,...,8,1,515,205,816,427,816,343,HA-1,"G5, G12, G22, T7",138,138,137,134,130,126,122,116,114,111,109,107,105,103,101,99.3,98,93.3,79.6,65.4,51.4,41.7,32.9,26.5,21.3,17.2,13.9,11.1,8.73,...,...,...
1116,18Cr-8Ni,Bar,SA-479,304,S30400,...,...,8,1,515,205,816,NP,816,343,HA-1,"G12, G22, T8",138,126,113,107,103,95.7,89.9,85.9,84.1,82.2,80.5,79.2,77.3,76,74.8,73.6,72.4,70.8,68.9,65.4,51.4,41.7,32.9,26.5,21.3,17.2,13.9,11.1,8.73,...,...,...
1117,18Cr-8Ni,Bar,SA-479,304H,S30409,...,...,8,1,515,205,816,427,816,NP,HA-1,"G5, G22, T7",138,138,137,134,130,126,122,116,114,111,109,107,105,103,101,99.3,98,93.3,79.6,65.4,51.4,41.7,32.9,26.5,21.3,17.2,13.9,11.1,8.73,...,...,...
1118,18Cr-8Ni,Bar,SA-479,304H,S30409,...,...,8,1,515,205,816,NP,816,NP,HA-1,"G22, T8",138,126,113,107,103,95.7,89.9,85.9,84.1,82.2,80.5,79.2,77.3,76,74.8,73.6,72.4,70.8,68.9,65.4,51.4,41.7,32.9,26.5,21.3,17.2,13.9,11.1,8.73,...,...,...
1119,18Cr-8Ni,Wld. tube,SA-688,TP304,S30400,...,...,8,1,515,205,NP,427,NP,NP,HA-1,"G5, W12",138,138,137,134,130,126,122,116,114,111,109,107,105,103,...,...,...,...,...,...,...,...,...,...,...,...,...,...,...,...,...,...
1120,18Cr-8Ni,Wld. tube,SA-688,TP304,S30400,...,...,8,1,515,205,NP,NP,816,343,HA-1,"G5, G12, G24, T7",117,117,117,114,111,107,103,98.5,96.5,94.7,92.8,90.9,89.1,87.1,85.9,84,83.2,79,67.3,55.4,44.1,35.5,28,22.2,18.2,15,12.3,9.83,7.33,...,...,...
1121,18Cr-8Ni,Wld. tube,SA-688,TP304,S30400,...,...,8,1,515,205,NP,NP,816,343,HA-1,"G12, G24, T8",117,107,96.2,91.2,87.4,81.1,76.6,72.7,71.2,70,68.8,67.5,66.3,65,63.8,62.6,61.3,60.1,58.6,55.4,44.1,35.5,28,22.2,18.2,15,12.3,9.83,7.33,...,...,...
1122,18Cr-8Ni,Wld. pipe,SA-813,TP304,S30400,...,...,8,1,515,205,NP,427,NP,NP,HA-1,"G5, W12",138,138,137,134,130,126,122,116,114,111,109,107,105,103,...,...,...,...,...,...,...,...,...,...,...,...,...,...,...,...,...,...
1123,18Cr-8Ni,Wld. pipe,SA-813,TP304H,S30409,...,...,8,1,515,205,NP,427,NP,NP,HA-1,"G5, W12",138,138,137,134,130,126,122,116,114,111,109,107,105,103,...,...,...,...,...,...,...,...,...,...,...,...,...,...,...,...,...,...
1124,18Cr-8Ni,Wld. pipe,SA-814,TP304,S30400,...,...,8,1,515,205,NP,427,NP,NP,HA-1,"G5, W12",138,138,137,134,130,126,122,116,114,111,109,107,105,103,...,...,...,...,...,...,...,...,...,...,...,...,...,...,...,...,...,...
1125,18Cr-8Ni,Wld. pipe,SA-814,TP304H,S30409,...,...,8,1,515,205,NP,427,NP,NP,HA-1,"G5, W12",138,138,137,134,130,126,122,116,114,111,109,107,105,103,...,...,...,...,...,...,...,...,...,...,...,...,...,...,...,...,...,...
1126,18Cr-8Ni,Bar,SA/JIS G4303,SUS302,...,...,...,8,1,520,205,NP,427,399,NP,HA-1,"G5, G24",138,138,137,134,130,126,122,116,114,111,109,107,105,103,...,...,...,...,...,...,...,...,...,...,...,...,...,...,...,...,...,...
1127,18Cr-8Ni,Bar,SA/JIS G4303,SUS304,...,...,...,8,1,520,205,816,427,816,NP,HA-1,"G5, G12, G22, T7",138,138,137,134,130,126,122,116,114,111,109,107,105,103,101,99.3,98,93.3,79.6,65.4,51.4,41.7,32.9,26.5,21.3,17.2,13.9,11.1,8.73,...,...,...
1128,18Cr-8Ni,Plate,SA/EN 10028-7,X5CrNi18-10,...,...,<=75,8,1,520,210,NP,NP,550,343,HA-1,"G5, G12, G30, H1",140,140,140,140,140,131,123,118,115,113,111,108,106,105,103,101,98.8,96.8,...,...,...,...,...,...,...,...,...,...,...,...,...,...
1129,18Cr-8Ni,Plate,SA/EN 10028-7,X5CrNi18-10,...,...,<=75,8,1,520,210,NP,NP,550,343,HA-1,"G12, G30",140,124,115,109,105,97.1,91.5,87.1,85.2,83.5,81.9,80.3,78.9,77.4,76,74.6,73.2,71.7,...,...,...,...,...,...,...,...,...,...,...,...,...,...
1130,18Cr-8Ni,Castings,SA-351,CF3A,J92500,...,...,8,1,530,240,NP,343,371,343,HA-3,"G1, G5, G16, G17, G19",152,148,142,138,134,130,128,128,128,128,127,...,...,...,...,...,...,...,...,...,...,...,...,...,...,...,...,...,...,...,...,...
1131,18Cr-8Ni,Castings,SA-351,CF3A,J92500,...,...,8,1,530,240,NP,NP,371,343,HA-3,"G1, G19",152,143,133,126,120,112,105,100,97.9,96,94.2,...,...,...,...,...,...,...,...,...,...,...,...,...,...,...,...,...,...,...,...,...
1132,18Cr-8Ni,Castings,SA-351,CF8A,J92600,...,...,8,1,530,240,NP,343,343,343,HA-1,"G1, G5, G16, G17, G19",152,148,142,138,134,130,128,128,128,128,...,...,...,...,...,...,...,...,...,...,...,...,...,...,...,...,...,...,...,...,...,...
1133,18Cr-8Ni,Castings,SA-351,CF8A,J92600,...,...,8,1,530,240,NP,NP,343,343,HA-1,"G1, G19",152,143,133,126,120,112,105,100,97.9,96,...,...,...,...,...,...,...,...,...,...,...,...,...,...,...,...,...,...,...,...,...,...
1134,18Cr-8Ni,Cast pipe,SA-451,CPF3A,J92500,...,...,8,1,530,240,NP,343,NP,NP,HA-3,"G5, G16, G17, G19",152,148,142,138,134,130,128,128,128,128,...,...,...,...,...,...,...,...,...,...,...,...,...,...,...,...,...,...,...,...,...,...
1135,18Cr-8Ni,Cast pipe,SA-451,CPF8A,J92600,...,...,8,1,530,240,NP,343,NP,NP,HA-1,"G5, G16, G17, G19",152,148,142,138,134,130,128,128,128,128,...,...,...,...,...,...,...,...,...,...,...,...,...,...,...,...,...,...,...,...,...,...
1136,18Cr-8Ni-N,Forgings,SA-182,F304LN,S30453,...,>130,8,1,485,205,NP,427,427,NP,HA-1,G5,138,134,130,126,122,119,118,115,114,111,109,107,105,103,...,...,...,...,...,...,...,...,...,...,...,...,...,...,...,...,...,...
1137,18Cr-8Ni-N,Forgings,SA-965,F304LN,S30453,...,...,8,1,485,205,NP,427,427,NP,HA-1,G5,138,134,130,126,122,119,118,115,114,111,109,107,105,103,...,...,...,...,...,...,...,...,...,...,...,...,...,...,...,...,...,...
1138,18Cr-8Ni-N,Forgings,SA-182,F304LN,S30453,...,<=130,8,1,515,205,NP,427,427,NP,HA-1,G5,138,138,137,134,130,126,122,116,114,111,109,107,105,103,...,...,...,...,...,...,...,...,...,...,...,...,...,...,...,...,...,...
1139,18Cr-8Ni-N,Smls. tube,SA-213,TP304LN,S30453,...,...,8,1,515,205,NP,427,427,NP,HA-1,G5,138,138,137,134,130,126,122,116,114,111,109,107,105,103,...,...,...,...,...,...,...,...,...,...,...,...,...,...,...,...,...,...
1140,18Cr-8Ni-N,Plate,SA-240,304LN,S30453,...,...,8,1,515,205,NP,427,427,NP,HA-1,G5,138,138,137,134,130,126,122,116,114,111,109,107,105,103,...,...,...,...,...,...,...,...,...,...,...,...,...,...,...,...,...,...
1141,18Cr-8Ni-N,Wld. tube,SA-249,TP304LN,S30453,...,...,8,1,515,205,NP,427,427,NP,HA-1,"G5, W12, W14",138,138,137,134,130,126,122,116,114,111,109,107,105,103,...,...,...,...,...,...,...,...,...,...,...,...,...,...,...,...,...,...
1142,18Cr-8Ni-N,Smls. & wld. pipe,SA-312,TP304LN,S30453,...,...,8,1,515,205,NP,427,427,NP,HA-1,"G5, W12, W14",138,138,137,134,130,126,122,116,114,111,109,107,105,103,...,...,...,...,...,...,...,...,...,...,...,...,...,...,...,...,...,...
1143,18Cr-8Ni-N,Smls. pipe,SA-376,TP304LN,S30453,...,...,8,1,515,205,NP,427,427,NP,HA-1,G5,138,138,137,134,130,126,122,116,114,111,109,107,105,103,...,...,...,...,...,...,...,...,...,...,...,...,...,...,...,...,...,...
1144,18Cr-8Ni-N,Smls. & wld. fittings,SA-403,304LN,S30453,WP,...,8,1,515,205,NP,427,427,NP,HA-1,"G5, W12, W14",138,138,137,134,130,126,122,116,114,111,109,107,105,103,...,...,...,...,...,...,...,...,...,...,...,...,...,...,...,...,...,...
1145,18Cr-8Ni-N,Bar,SA-479,304LN,S30453,...,...,8,1,515,205,NP,427,427,NP,HA-1,G5,138,138,137,134,130,126,122,116,114,111,109,107,105,103,...,...,...,...,...,...,...,...,...,...,...,...,...,...,...,...,...,...
1146,18Cr-8Ni-N,Wld. tube,SA-688,TP304LN,S30453,...,...,8,1,515,205,NP,427,427,NP,HA-1,"G5, W12, W14",138,138,137,134,130,126,122,116,114,111,109,107,105,103,...,...,...,...,...,...,...,...,...,...,...,...,...,...,...,...,...,...
1147,18Cr-8Ni-N,Wld. pipe,SA-813,TP304LN,S30453,...,...,8,1,515,205,NP,427,427,NP,HA-1,"G5, W12, W14",138,138,137,134,130,126,122,116,114,111,109,107,105,103,...,...,...,...,...,...,...,...,...,...,...,...,...,...,...,...,...,...
1148,18Cr-8Ni-N,Wld. pipe,SA-814,TP304LN,S30453,...,...,8,1,515,205,NP,427,427,NP,HA-1,"G5, W12, W14",138,138,137,134,130,126,122,116,114,111,109,107,105,103,...,...,...,...,...,...,...,...,...,...,...,...,...,...,...,...,...,...
1149,18Cr-8Ni-N,Forgings,SA-182,F304N,S30451,...,...,8,1,550,240,NP,427,NP,NP,HA-1,G5,158,158,158,154,149,141,132,125,122,120,118,116,115,113,...,...,...,...,...,...,...,...,...,...,...,...,...,...,...,...,...,...
1150,18Cr-8Ni-N,Smls. tube,SA-213,TP304N,S30451,...,...,8,1,550,240,649,427,649,NP,HA-1,"G5, G12, T7",158,158,158,154,149,141,132,125,122,120,118,116,115,113,111,109,106,98.3,78.6,64.3,51.4,41.6,...,...,...,...,...,...,...,...,...,...
1151,18Cr-8Ni-N,Smls. tube,SA-213,TP304N,S30451,...,...,8,1,550,240,649,NP,649,NP,HA-1,"G12, T8",158,144,129,121,115,105,97.6,92.9,90.9,89.3,88,86.1,84.9,83.7,81.8,80.5,78.8,77.3,74,64.3,51.4,41.6,...,...,...,...,...,...,...,...,...,...
1152,18Cr-8Ni-N,Plate,SA-240,304N,S30451,...,...,8,1,550,240,NP,427,649,343,HA-1,"G5, G12, T7",158,158,158,154,149,141,132,125,122,120,118,116,115,113,111,109,106,98.3,78.6,64.3,51.4,41.6,...,...,...,...,...,...,...,...,...,...
1153,18Cr-8Ni-N,Plate,SA-240,304N,S30451,...,...,8,1,550,240,NP,NP,649,343,HA-1,"G12, T8",158,144,129,121,115,105,97.6,92.9,90.9,89.3,88,86.1,84.9,83.7,81.8,80.5,78.8,77.3,74,64.3,51.4,41.6,...,...,...,...,...,...,...,...,...,...
1154,18Cr-8Ni-N,Wld. tube,SA-249,TP304N,S30451,...,...,8,1,550,240,649,NP,NP,NP,HA-1,"G5, G12, T7, W13",158,158,158,154,149,141,132,125,122,120,118,116,115,113,111,109,106,98.3,78.6,64.3,51.4,41.6,...,...,...,...,...,...,...,...,...,...
1155,18Cr-8Ni-N,Wld. tube,SA-249,TP304N,S30451,...,...,8,1,550,240,649,NP,NP,NP,HA-1,"G12, T8, W13",158,144,129,121,115,105,97.6,92.9,90.9,89.3,88,86.1,84.9,83.7,81.8,80.5,78.8,77.3,74,64.3,51.4,41.6,...,...,...,...,...,...,...,...,...,...
1156,18Cr-8Ni-N,Wld. tube,SA-249,TP304N,S30451,...,...,8,1,550,240,649,NP,NP,NP,HA-1,"G5, G12, G24, T5",134,134,133,131,127,120,112,106,104,102,100,99.2,97.4,95.4,94.2,92.5,90.5,83.9,66.4,54.5,44.1,35.5,...,...,...,...,...,...,...,...,...,... 
1157,18Cr-8Ni-N,Wld. tube,SA-249,TP304N,S30451,...,...,8,1,550,240,649,NP,649,343,HA-1,"G12, G24, T8",134,122,110,103,97.7,88.9,82.9,79.1,77.2,75.5,74.3,73,72.4,71.3,69.4,68,66.7,65.9,63,54.5,44.1,35.5,...,...,...,...,...,...,...,...,...,... 
1158,18Cr-8Ni-N,Wld. tube,SA-249,TP304N,S30451,...,...,8,1,550,240,NP,NP,649,343,HA-1,"G5, G12, G24, T5",134,134,133,131,127,120,112,106,104,102,100,99.2,97.4,95.4,94.2,92.5,90.5,83.9,66.4,54.5,44.1,35.5,...,...,...,...,...,...,...,...,...,...
1159,18Cr-8Ni-N,Smls. & wld. pipe,SA-312,TP304N,S30451,...,...,8,1,550,240,649,427,649,343,HA-1,"G5, G12, T7, W12, W13, W14",158,158,158,154,149,141,132,125,122,120,118,116,115,113,111,109,106,98.3,78.6,64.3,51.4,41.6,...,...,...,...,...,...,...,...,...,...
1160,18Cr-8Ni-N,Smls. & wld. pipe,SA-312,TP304N,S30451,...,...,8,1,550,240,649,NP,649,343,HA-1,"G12, T8, W13, W14",158,144,129,121,115,105,97.6,92.9,90.9,89.3,88,86.1,84.9,83.7,81.8,80.5,78.8,77.3,74,64.3,51.4,41.6,...,...,...,...,...,...,...,...,...,...
1161,18Cr-8Ni-N,Wld. pipe,SA-312,TP304N,S30451,...,...,8,1,550,240,649,NP,649,343,HA-1,"G5, G12, G24, T5",134,134,133,131,127,120,112,106,104,102,100,99.2,97.4,95.4,94.2,92.5,90.5,83.9,66.4,54.5,44.1,35.5,...,...,...,...,...,...,...,...,...,... 
1162,18Cr-8Ni-N,Wld. pipe,SA-312,TP304N,S30451,...,...,8,1,550,240,649,NP,649,343,HA-1,"G12, G24, T8",134,122,110,103,97.7,88.9,82.9,79.1,77.2,75.5,74.3,73,72.4,71.3,69.4,68,66.7,65.9,63,54.5,44.1,35.5,...,...,...,...,...,...,...,...,...,... 
1163,18Cr-8Ni-N,Wld. pipe,SA-358,304N,S30451,1,...,8,1,550,240,NP,427,NP,NP,HA-1,"G5, W12",158,158,158,154,149,141,132,125,122,120,118,116,115,113,...,...,...,...,...,...,...,...,...,...,...,...,...,...,...,...,...,...
1164,18Cr-8Ni-N,Smls. pipe,SA-376,TP304N,S30451,...,...,8,1,550,240,649,427,649,343,HA-1,"G5, G12, T7",158,158,158,154,149,141,132,125,122,120,118,116,115,113,111,109,106,98.3,78.6,64.3,51.4,41.6,...,...,...,...,...,...,...,...,...,... 
1165,18Cr-8Ni-N,Smls. pipe,SA-376,TP304N,S30451,...,...,8,1,550,240,649,NP,649,343,HA-1,"G12, T8",158,144,129,121,115,105,97.6,92.9,90.9,89.3,88,86.1,84.9,83.7,81.8,80.5,78.8,77.3,74,64.3,51.4,41.6,...,...,...,...,...,...,...,...,...,... 
1166,18Cr-8Ni-N,Smls. & wld. fittings,SA-403,304N,S30451,...,...,8,1,550,240,NP,427,649,343,HA-1,"G5, T7, W12, W14",158,158,158,154,149,141,132,125,122,120,118,116,115,113,111,109,106,98.3,78.6,64.3,51.4,41.6,...,...,...,...,...,...,...,...,...,...
1167,18Cr-8Ni-N,Bar,SA-479,304N,S30451,...,...,8,1,550,240,649,NP,NP,NP,HA-1,"G12, T8",158,144,129,121,115,105,97.6,92.9,90.9,89.3,88,86.1,84.9,83.7,81.8,80.5,78.8,77.3,74,64.3,51.4,41.6,...,...,...,...,...,...,...,...,...,...
1168,18Cr-8Ni-N,Bar,SA-479,304N,S30451,...,...,8,1,550,240,649,427,NP,NP,HA-1,"G5, G12, T7",158,158,158,154,149,141,132,125,122,120,118,116,115,113,111,109,106,98.3,78.6,64.3,51.4,41.6,...,...,...,...,...,...,...,...,...,...
1169,18Cr-8Ni-N,Wld. tube,SA-688,TP304N,S30451,...,...,8,1,550,240,NP,427,NP,NP,HA-1,"G5, W12",158,158,158,154,149,141,132,125,122,120,118,116,115,113,...,...,...,...,...,...,...,...,...,...,...,...,...,...,...,...,...,...
1170,18Cr-8Ni-N,Wld. tube,SA-688,TP304N,S30451,...,...,8,1,550,240,NP,NP,649,343,HA-1,"G5, G12, G24, T7",134,134,133,131,127,120,112,106,104,102,100,99.2,97.4,95.4,94.2,92.5,90.5,83.9,66.4,54.5,44.1,35.5,...,...,...,...,...,...,...,...,...,...
1171,18Cr-8Ni-N,Wld. tube,SA-688,TP304N,S30451,...,...,8,1,550,240,NP,NP,649,343,HA-1,"G12, G24, T8",134,122,110,103,97.7,88.9,82.9,79.1,77.2,75.5,74.3,73,72.4,71.3,69.4,68,66.7,65.9,63,54.5,44.1,35.5,...,...,...,...,...,...,...,...,...,...
1172,18Cr-8Ni-N,Wld. pipe,SA-813,TP304N,S30451,...,...,8,1,550,240,NP,427,NP,NP,HA-1,"G5, W12",158,158,158,154,149,141,132,125,122,120,118,116,115,113,...,...,...,...,...,...,...,...,...,...,...,...,...,...,...,...,...,...
1173,18Cr-8Ni-N,Wld. pipe,SA-814,TP304N,S30451,...,...,8,1,550,240,NP,427,NP,NP,HA-1,"G5, W12",158,158,158,154,149,141,132,125,122,120,118,116,115,113,...,...,...,...,...,...,...,...,...,...,...,...,...,...,...,...,...,...
1174,18Cr-8Ni-N,Forgings,SA-965,F304N,S30451,...,...,8,1,550,240,NP,427,649,343,HA-1,"G5, G12, T7",158,158,158,154,149,141,132,125,122,120,118,116,115,113,111,109,106,98.3,78.6,64.3,51.4,41.6,...,...,...,...,...,...,...,...,...,...
1175,18Cr-8Ni-N,Forgings,SA-965,F304N,S30451,...,...,8,1,550,240,NP,NP,649,343,HA-1,"G12, T8",158,144,129,121,115,105,97.6,92.9,90.9,89.3,88,86.1,84.9,83.7,81.8,80.5,78.8,77.3,74,64.3,51.4,41.6,...,...,...,...,...,...,...,...,...,...
1176,18Cr-8Ni-N,Plate,SA/EN 10028-7,X2CrNiN18-10,...,...,<=75,8,1,550,270,NP,NP,427,343,HA-1,"G5, G30",157,157,157,157,154,148,145,145,145,145,142,139,137,134,...,...,...,...,...,...,...,...,...,...,...,...,...,...,...,...,...,...
1177,18Cr-8Ni-N,Plate,SA/EN 10028-7,X5CrNiN19-9,...,...,<=75,8,1,550,270,NP,NP,550,343,HA-1,"G5, G12, G30",157,157,157,157,157,157,147,140,137,135,133,130,128,126,124,121,119,116,...,...,...,...,...,...,...,...,...,...,...,...,...,...
1178,18Cr-8Ni-N,Plate,SA/EN 10028-7,X5CrNiN19-9,...,...,<=75,8,1,550,270,NP,NP,550,343,HA-1,"G12, G30",157,157,145,136,129,117,109,104,102,100,98.2,96.7,95.1,93.4,91.6,89.7,87.9,86.1,...,...,...,...,...,...,...,...,...,...,...,...,...,...
1179,18Cr-8Ni-4Si-N,Bar,SA-479,...,S21800,...,...,8,3,655,345,NP,427,NP,NP,HA-6,...,187,185,176,164,152,137,128,123,121,119,118,116,116,115,...,...,...,...,...,...,...,...,...,...,...,...,...,...,...,...,...,...
1180,18Cr-9Ni-3Cu-Cb-N,Smls. tube,SA-213,...,S30432,...,...,8,1,590,235,816,NP,816,NP,HA-2,"G5, T12",157,157,157,157,157,157,153,147,145,143,140,139,137,135,133,131,129,128,126,121,97.9,78,61.1,46.9,35.3,25.9,18.5,12.9,8.9,...,...,...
1181,18Cr-9Ni-3Cu-Cb-N,Smls. tube,SA-213,...,S30432,...,...,8,1,590,235,816,NP,816,NP,HA-2,T12,157,144,135,130,126,119,113,109,107,106,104,103,101,99.9,98.5,97.2,95.9,94.6,93.4,92.3,91.3,78,61.1,46.9,35.3,25.9,18.5,12.9,8.9,...,...,...
1182,18Cr-10Ni-Cb,Forgings,SA-965,F348H,S34809,...,...,8,1,450,170,NP,NP,816,NP,HA-2,"G5, T9",115,115,115,114,112,107,103,101,101,101,101,101,101,100,100,99.7,98.6,97.3,95.8,91.3,70.9,53.9,41.4,31.9,23.9,18.8,14.6,10.8,7.83,...,...,... 
1183,18Cr-10Ni-Cb,Forgings,SA-965,F348H,S34809,...,...,8,1,450,170,NP,NP,816,NP,HA-2,T9,115,110,105,101,98.5,92.2,87.1,83,81.6,80.3,79.2,78.6,78,77.3,77.2,77.2,77.2,76.9,76.5,75.6,70.9,53.9,41.4,31.9,23.9,18.8,14.6,10.8,7.83,...,...,... 
1184,18Cr-10Ni-Cb,Castings,SA-351,CF8C,J92710,...,...,8,1,485,205,NP,427,NP,NP,HA-2,"G5, G16, G17, G19",138,135,131,126,121,115,111,108,108,108,108,108,108,108,...,...,...,...,...,...,...,...,...,...,...,...,...,...,...,...,...,...
1185,18Cr-10Ni-Cb,Castings,SA-351,CF8C,J92710,...,...,8,1,485,205,NP,NP,816,343,HA-2,"G1, G5, G12, G19, T7",138,135,131,126,121,115,111,109,109,108,108,108,108,108,108,107,106,98.3,77.2,57.7,39.9,30,23.2,16.3,11.2,8.93,7.08,5.77,5.32,...,...,...
1186,18Cr-10Ni-Cb,Castings,SA-351,CF8C,J92710,...,...,8,1,485,205,NP,NP,816,343,HA-2,"G1, G12, G19, T7",138,132,126,122,118,111,105,99.8,97.9,96.1,95,94.4,93.8,93.2,92.5,92.4,92.4,90.3,77.2,57.7,39.9,30,23.2,16.3,11.2,8.93,7.08,5.77,5.32,...,...,...
1187,18Cr-10Ni-Cb,Cast pipe,SA-451,CPF8C,J92710,...,...,8,1,485,205,NP,427,NP,NP,HA-2,"G5, G16, G17, G19",138,135,131,126,121,115,111,108,108,108,108,108,108,108,...,...,...,...,...,...,...,...,...,...,...,...,...,...,...,...,...,...
1188,18Cr-10Ni-Cb,Forgings,SA-182,F347,S34700,...,>130,8,1,485,205,816,427,816,343,HA-2,"G5, G12, T7",138,135,131,126,121,115,111,109,109,108,108,108,108,108,108,107,106,98.3,77.2,57.7,39.9,30,23.2,16.3,11.2,8.93,7.08,5.77,5.32,...,...,...
1189,18Cr-10Ni-Cb,Forgings,SA-965,F347,S34700,...,...,8,1,485,205,816,427,816,343,HA-2,"G5, G12, T7",138,135,131,126,121,115,111,109,109,108,108,108,108,108,108,107,106,98.3,77.2,57.7,39.9,30,23.2,16.3,11.2,8.93,7.08,5.77,5.32,...,...,... 
1190,18Cr-10Ni-Cb,Forgings,SA-965,F347,S34700,...,...,8,1,485,205,816,NP,816,343,HA-2,"G12, T7",138,132,126,122,118,111,105,99.8,97.9,96.1,95,94.4,93.8,93.2,92.5,92.4,92.4,90.3,77.2,57.7,39.9,30,23.2,16.3,11.2,8.93,7.08,5.77,5.32,...,...,... 
1191,18Cr-10Ni-Cb,Forgings,SA-182,F347H,S34709,...,>130,8,1,485,205,816,NP,NP,NP,HA-2,T9,138,132,126,122,118,111,105,99.8,97.9,96.1,95,94.4,93.8,93.2,92.5,92.4,92.4,92.4,92.2,89.1,69.3,53.9,41.4,31.8,23.9,18.8,14.6,10.8,7.83,...,...,... 
1192,18Cr-10Ni-Cb,Forgings,SA-182,F347H,S34709,...,>130,8,1,485,205,816,427,816,NP,HA-2,"G5, T8",138,135,131,126,121,115,111,108,108,108,108,108,108,108,108,107,106,105,103,92.3,69.3,53.9,41.4,31.8,23.9,18.8,14.6,10.8,7.83,...,...,... 
1193,18Cr-10Ni-Cb,Forgings,SA-965,F347H,S34709,...,...,8,1,485,205,NP,NP,816,NP,HA-2,T9,138,132,126,122,118,111,105,99.8,97.9,96.1,95,94.4,93.8,93.2,92.5,92.4,92.4,92.4,92.2,89.1,69.3,53.9,41.4,31.8,23.9,18.8,14.6,10.8,7.83,...,...,... 
1194,18Cr-10Ni-Cb,Forgings,SA-965,F347H,S34709,...,...,8,1,485,205,NP,427,816,NP,HA-2,"G5, T8",138,135,131,126,121,115,111,108,108,108,108,108,108,108,108,107,106,105,103,92.3,69.3,53.9,41.4,31.8,23.9,18.8,14.6,10.8,7.83,...,...,... 
1195,18Cr-10Ni-Cb,Forgings,SA-182,F348,S34800,...,>130,8,1,485,205,816,NP,NP,NP,HA-2,T7,138,132,126,122,118,111,105,99.8,97.9,96.1,95,94.4,93.8,93.2,92.5,92.4,92.4,90.3,77.2,57.7,39.9,30,23.2,16.3,11.2,8.93,7.08,5.77,5.32,...,...,...
1196,18Cr-10Ni-Cb,Forgings,SA-182,F348,S34800,...,>130,8,1,485,205,816,427,816,343,HA-2,"G5, G12, T7",138,135,131,126,121,115,111,109,109,108,108,108,108,108,108,107,106,98.3,77.2,57.7,39.9,30,23.2,16.3,11.2,8.93,7.08,5.77,5.32,...,...,...
1197,18Cr-10Ni-Cb,Forgings,SA-965,F348,S34800,...,...,8,1,485,205,NP,NP,816,343,HA-2,"G5, G12, T7",138,135,131,126,121,115,111,109,109,108,108,108,108,108,108,107,106,98.3,77.2,57.7,39.9,30,23.2,16.3,11.2,8.93,7.08,5.77,5.32,...,...,... 
1198,18Cr-10Ni-Cb,Forgings,SA-965,F348,S34800,...,...,8,1,485,205,NP,NP,816,343,HA-2,"G12, T7",138,132,126,122,118,111,105,99.8,97.9,96.1,95,94.4,93.8,93.2,92.5,92.4,92.4,90.3,77.2,57.7,39.9,30,23.2,16.3,11.2,8.93,7.08,5.77,5.32,...,...,... 
1199,18Cr-10Ni-Cb,Forgings,SA-182,F348H,S34809,...,>130,8,1,485,205,816,NP,NP,NP,HA-2,T9,138,132,126,122,118,111,105,99.8,97.9,96.1,95,94.4,93.8,93.2,92.5,92.4,92.4,92.4,92.2,89.1,69.3,53.9,41.4,31.8,23.9,18.8,14.6,10.8,7.83,...,...,...
1200,18Cr-10Ni-Cb,Forgings,SA-182,F348H,S34809,...,>130,8,1,485,205,816,427,816,NP,HA-2,"G5, T8",138,135,131,126,121,115,111,108,108,108,108,108,108,108,108,107,106,105,103,92.3,69.3,53.9,41.4,31.8,23.9,18.8,14.6,10.8,7.83,...,...,...
1201,18Cr-10Ni-Cb,Forgings,SA-182,F347,S34700,...,<=130,8,1,515,205,816,427,816,NP,HA-2,"G5, G12, T6",138,138,137,134,129,123,119,117,116,116,116,116,116,116,115,115,113,99.8,77.2,57.7,39.9,30,23.2,16.3,11.2,8.93,7.08,5.77,5.32,...,...,... 
1202,18Cr-10Ni-Cb,Forgings,SA-182,F347,S34700,...,<=130,8,1,515,205,816,NP,816,NP,HA-2,"G12, T7",138,132,126,122,118,111,105,99.8,97.9,96.1,95,94.4,93.8,93.2,92.5,92.4,92.4,90.3,77.2,57.7,39.9,30,23.2,16.3,11.2,8.93,7.08,5.77,5.32,...,...,... 
1203,18Cr-10Ni-Cb,Smls. tube,SA-213,TP347,S34700,...,...,8,1,515,205,816,427,816,NP,HA-2,"G5, G12, T6",138,138,137,134,129,123,119,117,116,116,116,116,116,116,115,115,113,99.8,77.2,57.7,39.9,30,23.2,16.3,11.2,8.93,7.08,5.77,5.32,...,...,... 
1204,18Cr-10Ni-Cb,Smls. tube,SA-213,TP347,S34700,...,...,8,1,515,205,816,NP,816,NP,HA-2,"G12, T7",138,132,126,122,118,111,105,99.8,97.9,96.1,95,94.4,93.8,93.2,92.5,92.4,92.4,90.3,77.2,57.7,39.9,30,23.2,16.3,11.2,8.93,7.08,5.77,5.32,...,...,... 
1205,18Cr-10Ni-Cb,Plate,SA-240,347,S34700,...,...,8,1,515,205,816,427,816,343,HA-2,"G5, G12, T6",138,138,137,134,129,123,119,117,116,116,116,116,116,116,115,115,113,99.8,77.2,57.7,39.9,30,23.2,16.3,11.2,8.93,7.08,5.77,5.32,...,...,...
1206,18Cr-10Ni-Cb,Plate,SA-240,347,S34700,...,...,8,1,515,205,816,NP,816,343,HA-2,"G12, T7",138,132,126,122,118,111,105,99.8,97.9,96.1,95,94.4,93.8,93.2,92.5,92.4,92.4,90.3,77.2,57.7,39.9,30,23.2,16.3,11.2,8.93,7.08,5.77,5.32,...,...,...
1207,18Cr-10Ni-Cb,Wld. tube,SA-249,TP347,S34700,...,...,8,1,515,205,816,NP,NP,NP,HA-2,"G12, T7, W13",138,132,126,122,118,111,105,99.8,97.9,96.1,95,94.4,93.8,93.2,92.5,92.4,92.4,90.3,77.2,57.3,39.9,30,23.2,16.3,11.2,8.93,7.08,5.77,5.32,...,...,...
1208,18Cr-10Ni-Cb,Wld. tube,SA-249,TP347,S34700,...,...,8,1,515,205,816,427,NP,NP,HA-2,"G5, G12, T6, W12, W13",138,138,137,134,129,123,119,117,116,116,116,116,116,116,115,115,113,99.8,77.2,57.7,39.9,30,23.2,16.3,11.2,8.93,7.08,5.77,5.32,...,...,...
1209,18Cr-10Ni-Cb,Wld. tube,SA-249,TP347,S34700,...,...,8,1,515,205,816,NP,816,343,HA-2,"G5, G12, G24, T6",117,117,117,114,110,104,101,98.9,98.6,98.6,98.6,98.6,98.6,98.6,98.1,97.6,95.4,85.5,65.9,49.5,34,25.9,19.7,14,9.8,7.53,5.95,4.96,4.5,...,...,... 
1210,18Cr-10Ni-Cb,Wld. tube,SA-249,TP347,S34700,...,...,8,1,515,205,816,NP,816,343,HA-2,"G12, G24, T7",117,112,107,103,101,94.3,89.1,85.3,83.3,81.8,81.2,79.9,79.3,79.3,78.7,78.6,78.6,76.8,65.9,49.5,34,25.9,19.7,14,9.8,7.53,5.95,4.96,4.5,...,...,... 
1211,18Cr-10Ni-Cb,Smls. & wld. pipe,SA-312,TP347,S34700,...,...,8,1,515,205,816,427,816,343,HA-2,"G5, G12, T6, W12, W13, W14",138,138,137,134,129,123,119,117,116,116,116,116,116,116,115,115,113,99.8,77.2,57.7,39.9,30,23.2,16.3,11.2,8.93,7.08,5.77,5.32,...,...,...
1212,18Cr-10Ni-Cb,Smls. & wld. pipe,SA-312,TP347,S34700,...,...,8,1,515,205,816,NP,816,343,HA-2,"G12, T7, W13, W14",138,132,126,122,118,111,105,99.8,97.9,96.1,95,94.4,93.8,93.2,92.5,92.4,92.4,90.3,77.2,57.7,39.9,30,23.2,16.3,11.2,8.93,7.08,5.77,5.32,...,...,...
1213,18Cr-10Ni-Cb,Wld. pipe,SA-312,TP347,S34700,...,...,8,1,515,205,816,NP,816,343,HA-2,"G5, G12, G24, T6",117,117,117,114,110,104,101,98.9,98.6,98.6,98.6,98.6,98.6,98.6,98.1,97.6,95.4,85.5,65.9,49.5,34,25.9,19.7,14,9.8,7.53,5.95,4.96,4.5,...,...,... 
1214,18Cr-10Ni-Cb,Wld. pipe,SA-312,TP347,S34700,...,...,8,1,515,205,816,NP,816,343,HA-2,"G12, G24, T7",117,112,107,103,101,94.3,89.1,85.3,83.3,81.8,81.2,79.9,79.3,79.3,78.7,78.6,78.6,76.8,65.9,49.5,34,25.9,19.7,14,9.8,7.53,5.95,4.96,4.5,...,...,... 
1215,18Cr-10Ni-Cb,Wld. pipe,SA-358,347,S34700,1,...,8,1,515,205,NP,427,NP,NP,HA-2,"G5, W12",138,138,137,134,129,123,119,117,116,116,116,116,116,116,...,...,...,...,...,...,...,...,...,...,...,...,...,...,...,...,...,... 
1216,18Cr-10Ni-Cb,Smls. pipe,SA-376,TP347,S34700,...,...,8,1,515,205,816,427,816,343,HA-2,"G5, G12, T6",138,138,137,134,129,123,119,117,116,116,116,116,116,116,115,115,113,99.8,77.2,57.7,39.9,30,23.2,16.3,11.2,8.93,7.08,5.77,5.32,...,...,... 
1217,18Cr-10Ni-Cb,Smls. pipe,SA-376,TP347,S34700,...,...,8,1,515,205,816,NP,816,343,HA-2,"G12, T7",138,132,126,122,118,111,105,99.8,97.9,96.1,95,94.4,93.8,93.2,92.5,92.4,92.4,90.3,77.2,57.7,39.9,30,23.2,16.3,11.2,8.93,7.08,5.77,5.32,...,...,... 
1218,18Cr-10Ni-Cb,Smls. & wld. fittings,SA-403,347,S34700,...,...,8,1,515,205,NP,427,816,343,HA-2,"G5, G12, T6, W12, W14",138,138,137,134,129,123,119,117,116,116,116,116,116,116,115,115,113,99.8,77.2,57.7,39.9,30,23.2,16.3,11.2,8.93,7.08,5.77,5.32,...,...,...
1219,18Cr-10Ni-Cb,Wld. pipe,SA-409,TP347,S34700,...,...,8,1,515,205,NP,427,NP,NP,HA-2,"G5, W12",138,138,137,134,129,123,119,117,116,116,116,116,116,116,...,...,...,...,...,...,...,...,...,...,...,...,...,...,...,...,...,... 
1220,18Cr-10Ni-Cb,Bar,SA-479,347,S34700,...,...,8,1,515,205,816,427,816,343,HA-2,"G5, G12, G22, T6",138,138,137,134,129,123,119,117,116,116,116,116,116,116,115,115,113,99.8,77.2,57.7,39.9,30,23.2,16.3,11.2,8.93,7.08,5.77,5.32,...,...,...
1221,18Cr-10Ni-Cb,Bar,SA-479,347,S34700,...,...,8,1,515,205,816,NP,816,343,HA-2,"G12, G22, T7",138,132,126,122,118,111,105,99.8,97.9,96.1,95,94.4,93.8,93.2,92.5,92.4,92.4,90.3,77.2,57.7,39.9,30,23.2,16.3,11.2,8.93,7.08,5.77,5.32,...,...,...
