Repository: hoppalot22/PDFTableExtract-ASME

File: 59B63A10 (part 8 of 11)
Line No.,Nominal Composition,Product Form,Spec. No.,Type/Grade,Alloy Desig./UNS No.,Class/Condition/Temper,Size/Thickness (mm),P-No.,Group No.,Min. Tensile Strength (MPa),Min. Yield Strength (MPa),I,III,VIII-1,XII,External Pressure Chart No.,Notes,40,65,100,125,150,200,250,300,325,350,375,400,425,450,475,500,525,550,575,600,625,650,675,700,725,750,775,800,825,850,875,900
1222,18Cr-10Ni-Cb,Wld. pipe,SA-813,TP347,S34700,...,...,8,1,515,205,NP,427,NP,NP,HA-2,"G5, W12",138,138,137,134,129,123,119,117,116,116,116,116,116,116,...,...,...,...,...,...,...,...,...,...,...,...,...,...,...,...,...,... 
1223,18Cr-10Ni-Cb,Forgings,SA-182,F347H,S34709,...,<=130,8,1,515,205,816,427,816,NP,HA-2,"G5, T8",138,138,137,134,129,123,119,117,116,116,116,116,116,116,115,115,114,113,109,92.3,69.3,53.9,41.4,31.8,23.9,18.8,14.6,10.8,7.83,...,...,... 
1224,18Cr-10Ni-Cb,Forgings,SA-182,F347H,S34709,...,<=130,8,1,515,205,816,NP,816,NP,HA-2,T9,138,132,126,122,118,111,105,99.8,97.9,96.1,95,94.4,93.8,93.2,92.5,92.4,92.4,92.4,92.2,89.1,69.3,53.9,41.4,31.8,23.9,18.8,14.6,10.8,7.83,...,...,... 
1225,18Cr-10Ni-Cb,Smls. tube,SA-213,TP347H,S34709,...,...,8,1,515,205,816,427,816,NP,HA-2,"G5, T8",138,138,137,134,129,123,119,117,116,116,116,116,116,116,115,115,114,113,109,92.3,69.3,53.9,41.4,31.8,23.9,18.8,14.6,10.8,7.83,...,...,... 
1226,18Cr-10Ni-Cb,Smls. tube,SA-213,TP347H,S34709,...,...,8,1,515,205,816,NP,816,NP,HA-2,T9,138,132,126,122,118,111,105,99.8,97.9,96.1,95,94.4,93.8,93.2,92.5,92.4,92.4,92.4,92.2,89.1,69.3,53.9,41.4,31.8,23.9,18.8,14.6,10.8,7.83,...,...,... 
1227,18Cr-10Ni-Cb,Plate,SA-240,347H,S34709,...,...,8,1,515,205,816,427,816,NP,HA-2,"G5, T8",138,138,137,134,129,123,119,117,116,116,116,116,116,116,115,115,114,113,109,92.3,69.3,53.9,41.4,31.8,23.9,18.8,14.6,10.8,7.83,...,...,... 
1228,18Cr-10Ni-Cb,Plate,SA-240,347H,S34709,...,...,8,1,515,205,816,NP,816,NP,HA-2,T9,138,132,126,122,118,111,105,99.8,97.9,96.1,95,94.4,93.8,93.2,92.5,92.4,92.4,92.4,92.2,89.1,69.3,53.9,41.4,31.8,23.9,18.8,14.6,10.8,7.83,...,...,... 
1229,18Cr-10Ni-Cb,Wld. tube,SA-249,TP347H,S34709,...,...,8,1,515,205,816,427,NP,NP,HA-2,"G5, T8, W12, W13",138,138,137,134,129,123,119,117,116,116,116,116,116,116,115,115,114,113,109,92.3,69.3,53.9,41.4,31.8,23.9,18.8,14.6,10.8,7.83,...,...,...
1230,18Cr-10Ni-Cb,Wld. tube,SA-249,TP347H,S34709,...,...,8,1,515,205,816,NP,NP,NP,HA-2,"T9, W13",138,132,126,122,118,111,105,99.8,97.9,96.1,95,94.4,93.8,93.2,92.5,92.4,92.4,92.4,92.2,89.1,69.3,53.9,41.4,31.8,23.9,18.8,14.6,10.8,7.83,...,...,...
1231,18Cr-10Ni-Cb,Wld. tube,SA-249,TP347H,S34709,...,...,8,1,515,205,816,NP,816,NP,HA-2,"G5, G24, T8",117,117,117,114,110,104,101,98.9,98.6,98.6,98.6,98.6,98.6,98.6,98.1,97.5,96.8,96.2,91.9,77.9,58.8,45.7,35.1,26.8,20.1,15.8,12.6,9.52,6.41,...,...,... 
1232,18Cr-10Ni-Cb,Wld. tube,SA-249,TP347H,S34709,...,...,8,1,515,205,816,NP,816,NP,HA-2,"G24, T9",117,112,107,103,101,94.3,89.1,85.3,83.3,81.8,81.2,79.9,79.3,79.3,78.7,78.6,78.6,78.6,78.4,75.7,58.8,45.7,35.1,26.8,20.1,15.8,12.6,9.52,6.41,...,...,... 
1233,18Cr-10Ni-Cb,Smls. & wld. pipe,SA-312,TP347H,S34709,...,...,8,1,515,205,816,427,816,NP,HA-2,"G5, T8, W12, W13, W14",138,138,137,134,129,123,119,117,116,116,116,116,116,116,115,115,114,113,109,92.3,69.3,53.9,41.4,31.8,23.9,18.8,14.6,10.8,7.83,...,...,... 
1234,18Cr-10Ni-Cb,Smls. & wld. pipe,SA-312,TP347H,S34709,...,...,8,1,515,205,816,NP,816,NP,HA-2,"T9, W13, W14",138,132,126,122,118,111,105,99.8,97.9,96.1,95,94.4,93.8,93.2,92.5,92.4,92.4,92.4,92.2,89.1,69.3,53.9,41.4,31.8,23.9,18.8,14.6,10.8,7.83,...,...,... 
1235,18Cr-10Ni-Cb,Wld. pipe,SA-312,TP347H,S34709,...,...,8,1,515,205,816,NP,816,NP,HA-2,"G5, G24, T8",117,117,117,114,110,104,101,98.9,98.6,98.6,98.6,98.6,98.6,98.6,98.1,97.5,96.8,96.2,91.9,77.9,58.8,45.7,35.1,26.8,20.1,15.8,12.6,9.52,6.41,...,...,... 
1236,18Cr-10Ni-Cb,Wld. pipe,SA-312,TP347H,S34709,...,...,8,1,515,205,816,NP,816,NP,HA-2,"G24, T9",117,112,107,103,101,94.3,89.1,85.3,83.3,81.8,81.2,79.9,79.3,79.3,78.7,78.6,78.6,78.6,78.4,75.7,58.8,45.7,35.1,26.8,20.1,15.8,12.6,9.52,6.41,...,...,... 
1237,18Cr-10Ni-Cb,Smls. pipe,SA-376,TP347H,S34709,...,...,8,1,515,205,816,427,816,NP,HA-2,"G5, T8",138,138,137,134,129,123,119,117,116,116,116,116,116,116,115,115,114,113,109,92.3,69.3,53.9,41.4,31.8,23.9,18.8,14.6,10.8,7.83,...,...,... 
1238,18Cr-10Ni-Cb,Smls. pipe,SA-376,TP347H,S34709,...,...,8,1,515,205,816,NP,816,NP,HA-2,T9,138,132,126,122,118,111,105,99.8,97.9,96.1,95,94.4,93.8,93.2,92.5,92.4,92.4,92.4,92.2,89.1,69.3,53.9,41.4,31.8,23.9,18.8,14.6,10.8,7.83,...,...,... 
1239,18Cr-10Ni-Cb,Smls. & wld. fittings,SA-403,347H,S34709,...,...,8,1,515,205,NP,427,816,NP,HA-2,"G5, T8, W12, W14",138,138,137,134,129,123,119,117,116,116,116,116,116,116,115,115,114,113,109,92.3,69.3,53.9,41.4,31.8,23.9,18.8,14.6,10.8,7.83,...,...,... 
1240,18Cr-10Ni-Cb,Bar,SA-479,347H,S34709,...,...,8,1,515,205,816,427,NP,NP,HA-2,"G5, T8",138,138,137,134,129,123,119,117,116,116,116,116,116,116,115,115,114,113,109,92.3,69.3,53.9,41.4,31.8,23.9,18.8,14.6,10.8,7.83,...,...,... 
1241,18Cr-10Ni-Cb,Bar,SA-479,347H,S34709,...,...,8,1,515,205,816,NP,NP,NP,HA-2,T9,138,132,126,122,118,111,105,99.8,97.9,96.1,95,94.4,93.8,93.2,92.5,92.4,92.4,92.4,92.2,89.1,69.3,53.9,41.4,31.8,23.9,18.8,14.6,10.8,7.83,...,...,... 
1242,18Cr-10Ni-Cb,Wld. pipe,SA-813,TP347H,S34709,...,...,8,1,515,205,NP,427,NP,NP,HA-2,"G5, W12",138,138,137,134,129,123,119,117,116,116,116,116,116,116,...,...,...,...,...,...,...,...,...,...,...,...,...,...,...,...,...,... 
1243,18Cr-10Ni-Cb,Wld. pipe,SA-814,TP347H,S34709,...,...,8,1,515,205,NP,427,NP,NP,HA-2,"G5, W12",138,138,137,134,129,123,119,117,116,116,116,116,116,116,...,...,...,...,...,...,...,...,...,...,...,...,...,...,...,...,...,...
1244,18Cr-10Ni-Cb,Smls. tube,SA-213,TP347LN,S34751,...,...,8,1,515,205,NP,NP,593,NP,HA-2,"G5, T8",138,137,137,136,131,123,117,114,113,112,112,112,112,112,111,111,110,108,106,84.5,...,...,...,...,...,...,...,...,...,...,...,...
1245,18Cr-10Ni-Cb,Smls. tube,SA-213,TP347LN,S34751,...,...,8,1,515,205,NP,NP,593,NP,HA-2,...,138,128,120,115,110,101,94.7,90.2,88.6,87.5,86.7,86.2,85.9,85.7,85.7,85.6,85.4,85.1,84.7,83.2,...,...,...,...,...,...,...,...,...,...,...,...
1246,18Cr-10Ni-Cb,Smls. pipe,SA-312,TP347LN,S34751,...,...,8,1,515,205,NP,NP,593,NP,HA-2,"G5, T8",138,137,137,136,131,123,117,114,113,112,112,112,112,112,111,111,110,108,106,84.5,...,...,...,...,...,...,...,...,...,...,...,...
1247,18Cr-10Ni-Cb,Smls. pipe,SA-312,TP347LN,S34751,...,...,8,1,515,205,NP,NP,593,NP,HA-2,...,138,128,120,115,110,101,94.7,90.2,88.6,87.5,86.7,86.2,85.9,85.7,85.7,85.6,85.4,85.1,84.7,83.2,...,...,...,...,...,...,...,...,...,...,...,...
1248,18Cr-10Ni-Cb,Forgings,SA-182,F348,S34800,...,<=130,8,1,515,205,816,427,816,NP,HA-2,"G5, G12, T6",138,138,137,134,129,123,119,117,116,116,116,116,116,116,115,115,113,99.8,77.2,57.7,39.9,30,23.2,16.3,11.2,8.93,7.08,5.77,5.32,...,...,...
1249,18Cr-10Ni-Cb,Forgings,SA-182,F348,S34800,...,<=130,8,1,515,205,816,NP,816,NP,HA-2,"G12, T7",138,132,126,122,118,111,105,99.8,97.9,96.1,95,94.4,93.8,93.2,92.5,92.4,92.4,90.3,77.2,57.7,39.9,30,23.2,16.3,11.2,8.93,7.08,5.77,5.32,...,...,...
1250,18Cr-10Ni-Cb,Smls. tube,SA-213,TP348,S34800,...,...,8,1,515,205,816,427,816,NP,HA-2,"G5, G12, T6",138,138,137,134,129,123,119,117,116,116,116,116,116,116,115,115,113,99.8,77.2,57.7,39.9,30,23.2,16.3,11.2,8.93,7.08,5.77,5.32,...,...,...
1251,18Cr-10Ni-Cb,Smls. tube,SA-213,TP348,S34800,...,...,8,1,515,205,816,NP,816,NP,HA-2,"G12, T7",138,132,126,122,118,111,105,99.8,97.9,96.1,95,94.4,93.8,93.2,92.5,92.4,92.4,90.3,77.2,57.7,39.9,30,23.2,16.3,11.2,8.93,7.08,5.77,5.32,...,...,...
1252,18Cr-10Ni-Cb,Plate,SA-240,348,S34800,...,...,8,1,515,205,NP,427,816,343,HA-2,"G5, G12, T6",138,138,137,134,129,123,119,117,116,116,116,116,116,116,115,115,113,99.8,77.2,57.7,39.9,30,23.2,16.3,11.2,8.93,7.08,5.77,5.32,...,...,...
1253,18Cr-10Ni-Cb,Plate,SA-240,348,S34800,...,...,8,1,515,205,NP,NP,816,343,HA-2,"G12, T7",138,132,126,122,118,111,105,99.8,97.9,96.1,95,94.4,93.8,93.2,92.5,92.4,92.4,90.3,77.2,57.7,39.9,30,23.2,16.3,11.2,8.93,7.08,5.77,5.32,...,...,...
1254,18Cr-10Ni-Cb,Wld. tube,SA-249,TP348,S34800,...,...,8,1,515,205,816,NP,NP,NP,HA-2,"G12, T7, W13",138,132,126,122,118,111,105,99.8,97.9,96.1,95,94.4,93.8,93.2,92.5,92.4,92.4,90.3,77.2,57.7,39.9,30,23.2,16.3,11.2,8.93,7.08,5.77,5.32,...,...,...
1255,18Cr-10Ni-Cb,Wld. tube,SA-249,TP348,S34800,...,...,8,1,515,205,816,427,NP,NP,HA-2,"G5, G12, T6, W12, W13",138,138,137,134,129,123,119,117,116,116,116,116,116,116,115,115,113,99.8,77.2,57.7,39.9,30,23.2,16.3,11.2,8.93,7.08,5.77,5.32,...,...,...
1256,18Cr-10Ni-Cb,Wld. tube,SA-249,TP348,S34800,...,...,8,1,515,205,816,NP,816,343,HA-2,"G5, G12, G24, T6",117,117,117,114,110,104,101,98.9,98.6,98.6,98.6,98.6,98.6,98.6,98.1,97.6,95.4,85.5,65.9,49.5,34,25.9,19.7,14,9.8,7.53,5.95,4.96,4.5,...,...,... 
1257,18Cr-10Ni-Cb,Wld. tube,SA-249,TP348,S34800,...,...,8,1,515,205,816,NP,816,343,HA-2,"G12, G24, T7",117,112,107,103,101,94.3,89.1,85.3,83.3,81.8,81.2,79.9,79.3,79.3,78.7,78.6,78.6,76.8,65.9,49.5,34,25.9,19.7,14,9.8,7.53,5.95,4.96,4.5,...,...,... 
1258,18Cr-10Ni-Cb,Smls. & wld. pipe,SA-312,TP348,S34800,...,...,8,1,515,205,816,427,816,343,HA-2,"G5, G12, T6, W12, W14",138,138,137,134,129,123,119,117,116,116,116,116,116,116,115,115,113,99.8,77.2,57.7,39.9,30,23.2,16.3,11.2,8.93,7.08,5.77,5.32,...,...,...
1259,18Cr-10Ni-Cb,Smls. pipe,SA-312,TP348,S34800,...,...,8,1,515,205,816,NP,816,343,HA-2,"G12, T7",138,132,126,122,118,111,105,99.8,97.9,96.1,95,94.4,93.8,93.2,92.5,92.4,92.4,90.3,77.2,57.7,39.9,30,23.2,16.3,11.2,8.93,7.08,5.77,5.32,...,...,...
1260,18Cr-10Ni-Cb,Wld. pipe,SA-312,TP348,S34800,...,...,8,1,515,205,NP,NP,816,343,HA-2,"G5, G12, G24, T6",117,117,117,114,110,104,101,98.9,98.6,98.6,98.6,98.6,98.6,98.6,98.1,97.6,95.4,85.5,65.9,49.5,34,25.9,19.7,14,9.8,7.53,5.95,4.96,4.5,...,...,...
1261,18Cr-10Ni-Cb,Wld. pipe,SA-312,TP348,S34800,...,...,8,1,515,205,NP,NP,816,343,HA-2,"G12, G24, T7",117,112,107,103,101,94.3,89.1,85.3,83.3,81.8,81.2,79.9,79.3,79.3,78.7,78.6,78.6,76.8,65.9,49.5,34,25.9,19.7,14,9.8,7.53,5.95,4.96,4.5,...,...,...
1262,18Cr-10Ni-Cb,Wld. pipe,SA-358,348,S34800,1,...,8,1,515,205,NP,427,NP,NP,HA-2,"G5, W12",138,138,137,134,129,123,119,117,116,116,116,116,116,116,...,...,...,...,...,...,...,...,...,...,...,...,...,...,...,...,...,...
1263,18Cr-10Ni-Cb,Smls. pipe,SA-376,TP348,S34800,...,...,8,1,515,205,816,427,816,343,HA-2,"G5, G12, H1, T6",138,138,137,134,129,123,119,117,116,116,116,116,116,116,115,115,113,99.8,77.2,57.7,39.9,30,23.2,16.3,11.2,8.93,7.08,5.77,5.32,...,...,...
1264,18Cr-10Ni-Cb,Smls. pipe,SA-376,TP348,S34800,...,...,8,1,515,205,816,NP,816,343,HA-2,"G12, H1, T7",138,132,126,122,118,111,105,99.8,97.9,96.1,95,94.4,93.8,93.2,92.5,92.4,92.4,90.3,77.2,57.7,39.9,30,23.2,16.3,11.2,8.93,7.08,5.77,5.32,...,...,...
1265,18Cr-10Ni-Cb,Smls. & wld. fittings,SA-403,348,S34800,...,...,8,1,515,205,NP,427,816,343,HA-2,"G5, G12, H2, T6, W12, W14",138,138,137,134,129,123,119,117,116,116,116,116,116,116,115,115,113,99.8,77.2,57.7,39.9,30,23.2,16.3,11.2,8.93,7.08,5.77,5.32,...,...,...
1266,18Cr-10Ni-Cb,Wld. pipe,SA-409,TP348,S34800,...,...,8,1,515,205,NP,427,NP,NP,HA-2,"G5, W12",138,138,137,134,129,123,119,117,116,116,116,116,116,116,...,...,...,...,...,...,...,...,...,...,...,...,...,...,...,...,...,...
1267,18Cr-10Ni-Cb,Bar,SA-479,348,S34800,...,...,8,1,515,205,816,427,816,343,HA-2,"G5, G12, G22, H1, T6",138,138,137,134,129,123,119,117,116,116,116,116,116,116,115,115,113,99.8,77.2,57.7,39.9,30,23.2,16.3,11.2,8.93,7.08,5.77,5.32,...,...,...
1268,18Cr-10Ni-Cb,Bar,SA-479,348,S34800,...,...,8,1,515,205,816,NP,816,343,HA-2,"G12, G22, H1, T7",138,132,126,122,118,111,105,99.8,97.9,96.1,95,94.4,93.8,93.2,92.5,92.4,92.4,90.3,77.2,57.7,39.9,30,23.2,16.3,11.2,8.93,7.08,5.77,5.32,...,...,...
1269,18Cr-10Ni-Cb,Wld. pipe,SA-813,TP348,S34800,...,...,8,1,515,205,NP,427,NP,NP,HA-2,"G5, H1, W12",138,138,137,134,129,123,119,117,116,116,116,116,116,116,...,...,...,...,...,...,...,...,...,...,...,...,...,...,...,...,...,...
1270,18Cr-10Ni-Cb,Wld. pipe,SA-814,TP348,S34800,...,...,8,1,515,205,NP,427,NP,NP,HA-2,"G5, W12",138,138,137,134,129,123,119,117,116,116,116,116,116,116,...,...,...,...,...,...,...,...,...,...,...,...,...,...,...,...,...,...
1271,18Cr-10Ni-Cb,Forgings,SA-182,F348H,S34809,...,<=130,8,1,515,205,816,427,816,NP,HA-2,"G5, T8",138,138,137,134,129,123,119,117,116,116,116,116,116,116,115,115,114,113,109,92.3,69.3,53.9,41.4,31.8,23.9,18.8,14.6,10.8,7.83,...,...,...
1272,18Cr-10Ni-Cb,Forgings,SA-182,F348H,S34809,...,<=130,8,1,515,205,816,NP,816,NP,HA-2,T9,138,132,126,122,118,111,105,99.8,97.9,96.1,95,94.4,93.8,93.2,92.5,92.4,92.4,92.4,92.2,89.1,69.3,53.9,41.4,31.8,23.9,18.8,14.6,10.8,7.83,...,...,...
1273,18Cr-10Ni-Cb,Smls. tube,SA-213,TP348H,S34809,...,...,8,1,515,205,816,427,816,NP,HA-2,"G5, H2, T8",138,138,137,134,129,123,119,117,116,116,116,116,116,116,115,115,114,113,109,92.3,69.3,53.9,41.4,31.8,23.9,18.8,14.6,10.8,7.83,...,...,...
1274,18Cr-10Ni-Cb,Smls. tube,SA-213,TP348H,S34809,...,...,8,1,515,205,816,NP,816,NP,HA-2,"H2, T9",138,132,126,122,118,111,105,99.8,97.9,96.1,95,94.4,93.8,93.2,92.5,92.4,92.4,92.4,92.2,89.1,69.3,53.9,41.4,31.8,23.9,18.8,14.6,10.8,7.83,...,...,...
1275,18Cr-10Ni-Cb,Plate,SA-240,348H,S34809,...,...,8,1,515,205,NP,427,NP,NP,HA-2,"G5, H2",138,138,137,134,129,123,119,117,116,116,116,116,116,116,...,...,...,...,...,...,...,...,...,...,...,...,...,...,...,...,...,...
1276,18Cr-10Ni-Cb,Wld. tube,SA-249,TP348H,S34809,...,...,8,1,515,205,816,427,NP,NP,HA-2,"G5, T8, W12, W13",138,138,137,134,129,123,119,117,116,116,116,116,116,116,115,115,114,113,109,92.3,69.3,53.9,41.4,31.8,23.9,18.8,14.6,10.8,7.83,...,...,...
1277,18Cr-10Ni-Cb,Wld. tube,SA-249,TP348H,S34809,...,...,8,1,515,205,816,NP,NP,NP,HA-2,"T9, W13",138,132,126,122,118,111,105,99.8,97.9,96.1,95,94.4,93.8,93.2,92.5,92.4,92.4,92.4,92.2,89.1,69.3,53.9,41.4,31.8,23.9,18.8,14.6,10.8,7.83,...,...,...
1278,18Cr-10Ni-Cb,Wld. tube,SA-249,TP348H,S34809,...,...,8,1,515,205,816,NP,816,NP,HA-2,"G5, G24, T8",117,117,117,114,110,104,101,98.9,98.6,98.6,98.6,98.6,98.6,98.6,98.1,97.5,96.8,96.2,91.9,77.9,58.8,45.7,35.1,26.8,20.1,15.8,12.6,9.52,6.41,...,...,... 
1279,18Cr-10Ni-Cb,Wld. tube,SA-249,TP348H,S34809,...,...,8,1,515,205,816,NP,816,NP,HA-2,"G24, T9",117,112,107,103,101,94.3,89.1,85.3,83.3,81.8,81.2,79.9,79.3,79.3,78.7,78.6,78.6,78.6,78.4,75.7,58.8,45.7,35.1,26.8,20.1,15.8,12.6,9.52,6.41,...,...,... 
1280,18Cr-10Ni-Cb,Smls. & wld. pipe,SA-312,TP348H,S34809,...,...,8,1,515,205,816,427,816,NP,HA-2,"G5, H2, T8, W12, W14",138,138,137,134,129,123,119,117,116,116,116,116,116,116,115,115,114,113,109,92.3,69.3,53.9,41.4,31.8,23.9,18.8,14.6,10.8,7.83,...,...,...
1281,18Cr-10Ni-Cb,Smls. pipe,SA-312,TP348H,S34809,...,...,8,1,515,205,816,NP,816,NP,HA-2,"H2, T9",138,132,126,122,118,111,105,99.8,97.9,96.1,95,94.4,93.8,93.2,92.5,92.4,92.4,92.4,92.2,89.1,69.3,53.9,41.4,31.8,23.9,18.8,14.6,10.8,7.83,...,...,...
1282,18Cr-10Ni-Cb,Wld. pipe,SA-312,TP348H,S34809,...,...,8,1,515,205,NP,NP,816,NP,HA-2,"G5, G24, H2, T8",117,117,117,114,110,104,101,98.9,98.6,98.6,98.6,98.6,98.6,98.6,98.1,97.5,96.8,96.2,91.9,77.9,58.8,45.7,35.1,26.8,20.1,15.8,12.6,9.52,6.41,...,...,...
1283,18Cr-10Ni-Cb,Wld. pipe,SA-312,TP348H,S34809,...,...,8,1,515,205,NP,NP,816,NP,HA-2,"G24, H2, T9",117,112,107,103,101,94.3,89.1,85.3,83.3,81.8,81.2,79.9,79.3,79.3,78.7,78.6,78.6,78.6,78.4,75.7,58.8,45.7,35.1,26.8,20.1,15.8,12.6,9.52,6.41,...,...,...
1284,18Cr-10Ni-Cb,Smls. & wld. fittings,SA-403,348H,S34809,...,...,8,1,515,205,NP,427,816,NP,HA-2,"G5, H2, T8, W12, W14",138,138,137,134,129,123,119,117,116,116,116,116,116,116,115,115,114,113,109,92.3,69.3,53.9,41.4,31.8,23.9,18.8,14.6,10.8,7.83,...,...,...
1285,18Cr-10Ni-Cb,Bar,SA-479,348H,S34809,...,...,8,1,515,205,816,427,NP,NP,HA-2,"G5, H2, T8",138,138,137,134,129,123,119,117,116,116,116,116,116,116,115,115,114,113,109,92.3,69.3,53.9,41.4,31.8,23.9,18.8,14.6,10.8,7.83,...,...,...
1286,18Cr-10Ni-Cb,Bar,SA-479,348H,S34809,...,...,8,1,515,205,816,NP,NP,NP,HA-2,"H2, T9",138,132,126,122,118,111,105,99.8,97.9,96.1,95,94.4,93.8,93.2,92.5,92.4,92.4,92.4,92.2,89.1,69.3,53.9,41.4,31.8,23.9,18.8,14.6,10.8,7.83,...,...,...
1287,18Cr-10Ni-Cb,Wld. pipe,SA-813,TP348H,S34809,...,...,8,1,515,205,NP,427,NP,NP,HA-2,"G5, H2, W12",138,138,137,134,129,123,119,117,116,116,116,116,116,116,...,...,...,...,...,...,...,...,...,...,...,...,...,...,...,...,...,...
1288,18Cr-10Ni-Cb,Wld. pipe,SA-814,TP348H,S34809,...,...,8,1,515,205,NP,427,NP,NP,HA-2,"G5, W12",138,138,137,134,129,123,119,117,116,116,116,116,116,116,...,...,...,...,...,...,...,...,...,...,...,...,...,...,...,...,...,...
1289,18Cr-10Ni-Cb,Bar,SA/JIS G4303,SUS347,...,...,...,8,1,520,205,816,427,816,NP,HA-2,"G5, G12, G22, T6",138,138,137,134,129,123,119,117,116,116,116,116,116,116,115,115,113,99.8,77.2,57.7,39.9,30,23.2,16.3,11.2,8.93,7.08,5.77,5.32,...,...,...
1290,18Cr-10Ni-Cb,Smls. tube,SA-213,TP347HFG,S34710,...,...,8,1,550,205,732,NP,NP,NP,HA-2,"G5, T8",138,138,138,138,138,138,134,132,131,131,130,130,128,127,125,124,123,122,120,107,85.4,67,51.7,39.3,29.4,21.7,...,...,...,...,...,...
1291,18Cr-10Ni-Cb,Smls. tube,SA-213,TP347HFG,S34710,...,...,8,1,550,205,732,NP,NP,NP,HA-2,T9,138,129,123,120,116,110,105,102,100,98.5,97.2,96,94.9,93.9,92.9,92,91,90.1,89,88,85.4,67,51.7,39.3,29.4,21.7,...,...,...,...,...,...
1292,18Cr-10Ni-Ti,Smls. pipe,SA-312,TP321,S32100,...,>9.5,8,1,485,170,816,427,816,NP,HA-2,"G5, G12, T7",115,115,115,115,115,115,112,106,104,102,100,98.5,97.3,96,95.4,94.2,93.3,84.1,61.6,44.3,33.1,24.5,18.3,12.6,8.41,6.18,4.37,2.77,1.62,...,...,...
1293,18Cr-10Ni-Ti,Smls. pipe,SA-312,TP321,S32100,...,>9.5,8,1,485,170,816,NP,816,NP,HA-2,"G12, T7",115,109,102,98.7,95,88.8,83,79,77.2,75.5,74.3,73,72.5,71.2,70.5,69.8,69.5,67.7,61.6,44.3,33.1,24.5,18.3,12.6,8.41,6.18,4.37,2.77,1.62,...,...,...
1294,18Cr-10Ni-Ti,Wld. pipe,SA-312,TP321,S32100,...,>9.5,8,1,485,170,816,427,816,NP,HA-2,"G5, G12, T7, W12, W13, W14",115,115,115,115,115,115,112,106,104,102,100,98.5,97.3,96,95.4,94.2,93.3,84.1,61.6,44.3,33.1,24.5,18.3,12.6,8.41,6.18,4.37,2.77,1.62,...,...,...
1295,18Cr-10Ni-Ti,Wld. pipe,SA-312,TP321,S32100,...,>9.5,8,1,485,170,816,NP,816,NP,HA-2,"G12, T7, W13, W14",115,109,102,98.7,95,88.8,83,79,77.2,75.5,74.3,73,72.5,71.2,70.5,69.8,69.5,67.7,61.6,44.3,33.1,24.5,18.3,12.6,8.41,6.18,4.37,2.77,1.62,...,...,...
1296,18Cr-10Ni-Ti,Smls. pipe,SA-376,TP321,S32100,...,>9.5,8,1,485,170,NP,427,816,343,HA-2,"G5, G12, T7",115,115,115,115,115,115,112,106,104,102,100,98.5,97.3,96,95.4,94.2,93.3,84.1,61.6,44.3,33.1,24.5,18.3,12.6,8.41,6.18,4.37,2.77,1.62,...,...,... 
1297,18Cr-10Ni-Ti,Smls. pipe,SA-376,TP321,S32100,...,>9.5,8,1,485,170,NP,NP,816,343,HA-2,"G12, T7",115,109,102,98.7,95,88.8,83,79,77.2,75.5,74.3,73,72.5,71.2,70.5,69.8,69.5,67.7,61.6,44.3,33.1,24.5,18.3,12.6,8.41,6.18,4.37,2.77,1.62,...,...,... 
1298,18Cr-10Ni-Ti,Smls. pipe,SA-312,TP321H,S32109,...,>9.5,8,1,485,170,816,427,816,NP,HA-2,"G5, T8",115,115,115,115,115,115,112,106,104,102,100,98.5,97.3,96,95.4,94.2,93.6,91.2,78,59.5,46,36.9,28.7,22.9,18.4,14.4,11.5,9.16,6.64,...,...,...
1299,18Cr-10Ni-Ti,Smls. pipe,SA-312,TP321H,S32109,...,>9.5,8,1,485,170,816,NP,816,NP,HA-2,T8,115,108,102,98.7,95,88.8,83,79,77.2,75.5,74.3,73,72.5,71.2,70.5,69.9,69.2,68.8,67.4,59.5,46,36.9,28.7,22.9,18.4,14.4,11.5,9.16,6.64,...,...,...
1300,18Cr-10Ni-Ti,Wld. pipe,SA-312,TP321H,S32109,...,>9.5,8,1,485,170,816,427,816,NP,HA-2,"G5, T8, W12, W13, W14",115,115,115,115,115,115,112,106,104,102,100,98.5,97.3,96,95.4,94.2,93.6,91.2,78,59.5,46,36.9,28.7,22.9,18.4,14.4,11.5,9.16,6.64,...,...,...
1301,18Cr-10Ni-Ti,Wld. pipe,SA-312,TP321H,S32109,...,>9.5,8,1,485,170,816,NP,816,NP,HA-2,"T8, W13, W14",115,108,102,98.7,95,88.8,83,79,77.2,75.5,74.3,73,72.5,71.2,70.5,69.9,69.2,68.8,67.4,59.5,46,36.9,28.7,22.9,18.4,14.4,11.5,9.16,6.64,...,...,...
1302,18Cr-10Ni-Ti,Smls. pipe,SA-376,TP321H,S32109,...,>9.5,8,1,485,170,NP,427,816,NP,HA-2,"G5, T8",115,115,115,115,115,115,112,106,104,102,100,98.5,97.3,96,95.4,94.2,93.6,91.2,78,59.5,46,36.9,28.7,22.9,18.4,14.4,11.5,9.16,6.64,...,...,... 
1303,18Cr-10Ni-Ti,Forgings,SA-182,F321,S32100,...,>130,8,1,485,205,816,427,816,NP,HA-2,"G5, G12, T6",138,135,130,126,123,121,121,121,121,121,121,119,117,115,114,113,111,87.4,57.5,44.4,32.9,24.5,18.3,12.6,8.41,6.18,4.37,2.77,1.62,...,...,...
1304,18Cr-10Ni-Ti,Forgings,SA-182,F321,S32100,...,>130,8,1,485,205,816,NP,816,NP,HA-2,"G12, T7",138,130,123,118,114,106,99.7,94.5,92.3,90.7,89.4,87.5,86.9,85.7,85,83.9,83,77.6,59.2,44.8,32.9,24.5,18.3,12.6,8.41,6.18,4.37,2.77,1.62,...,...,...
1305,18Cr-10Ni-Ti,Forgings,SA-965,F321,S32100,...,...,8,1,485,205,816,427,816,343,HA-2,"G5, G12, T6",138,135,130,126,123,121,121,121,121,121,121,119,117,115,114,113,111,87.4,57.5,44.4,32.9,24.5,18.3,12.6,8.41,6.18,4.37,2.77,1.62,...,...,... 
1306,18Cr-10Ni-Ti,Forgings,SA-965,F321,S32100,...,...,8,1,485,205,816,NP,816,343,HA-2,"G12, T7",138,130,123,118,114,106,99.7,94.5,92.3,90.7,89.4,87.5,86.9,85.7,85,83.9,83,77.6,59.2,44.8,32.9,24.5,18.3,12.6,8.41,6.18,4.37,2.77,1.62,...,...,... 
1307,18Cr-10Ni-Ti,Forgings,SA-182,F321H,S32109,...,>130,8,1,485,205,816,427,816,NP,HA-2,"G5, T8",138,135,130,126,123,121,121,121,121,121,121,119,117,115,114,113,112,103,77.7,58.7,46,36.9,28.7,22.9,18.4,14.4,11.5,9.16,6.64,...,...,... 
1308,18Cr-10Ni-Ti,Forgings,SA-182,F321H,S32109,...,>130,8,1,485,205,816,NP,816,NP,HA-2,T8,138,131,123,118,114,106,99.7,94.5,92.3,90.7,89.4,87.5,86.9,85.7,85,83.9,83,82.4,77.7,58.7,46,36.9,28.7,22.9,18.4,14.4,11.5,9.16,6.64,...,...,... 
1309,18Cr-10Ni-Ti,Forgings,SA-965,F321H,S32109,...,...,8,1,485,205,NP,427,816,NP,HA-2,"G5, T8",138,135,130,126,123,121,121,121,121,121,121,119,117,115,114,113,112,103,77.7,58.7,46,36.9,28.7,22.9,18.4,14.4,11.5,9.16,6.64,...,...,... 
1310,18Cr-10Ni-Ti,Forgings,SA-965,F321H,S32109,...,...,8,1,485,205,NP,NP,816,NP,HA-2,T8,138,131,123,118,114,106,99.7,94.5,92.3,90.7,89.4,87.5,86.9,85.7,85,83.9,83,82.4,77.7,58.7,46,36.9,28.7,22.9,18.4,14.4,11.5,9.16,6.64,...,...,... 
1311,18Cr-10Ni-Ti,Plate,SA/EN 10028-7,X6CrNiTi18-10,...,...,<=75,8,1,500,200,NP,NP,550,343,HA-2,"G12, G30",133,125,119,114,110,103,96.5,91.5,89.4,87.6,86.1,84.8,83.7,82.8,81.9,81.2,80.4,79.6,...,...,...,...,...,...,...,...,...,...,...,...,...,...
1312,18Cr-10Ni-Ti,Plate,SA/EN 10028-7,X6CrNiTi18-10,...,...,<=75,8,1,500,200,NP,NP,550,343,HA-2,"G5, G12, G30, T6",133,133,133,133,133,133,130,124,121,118,116,114,113,112,111,110,109,87.4,...,...,...,...,...,...,...,...,...,...,...,...,...,...
1313,18Cr-10Ni-Ti,Forgings,SA-182,F321,S32100,...,<=130,8,1,515,205,816,NP,NP,NP,HA-2,"G5, G12, T7",138,138,138,135,132,129,129,127,125,123,120,119,117,115,114,113,112,94.6,59.2,44.8,32.9,24.5,18.3,12.6,8.41,6.18,4.37,2.77,1.62,...,...,...
1314,18Cr-10Ni-Ti,Forgings,SA-182,F321,S32100,...,<=130,8,1,515,205,816,NP,816,343,HA-2,"G12, T7",138,130,123,118,114,106,99.7,94.5,92.3,90.7,89.4,87.5,86.9,85.7,85,83.9,83,77.6,59.2,44.8,32.9,24.5,18.3,12.6,8.41,6.18,4.37,2.77,1.62,...,...,...
1315,18Cr-10Ni-Ti,Forgings,SA-182,F321,S32100,...,<=130,8,1,515,205,NP,427,816,343,HA-2,"G5, G12, T6",138,138,138,135,132,129,129,127,125,123,121,119,117,115,114,113,111,87.4,57.5,44.4,32.9,24.5,18.3,12.6,8.41,6.18,4.37,2.77,1.62,...,...,...
1316,18Cr-10Ni-Ti,Smls. tube,SA-213,TP321,S32100,...,...,8,1,515,205,816,NP,NP,NP,HA-2,"G5, G12, T7",138,138,138,135,132,129,129,127,125,123,120,119,117,115,114,113,112,94.6,59.2,44.8,32.9,24.5,18.3,12.6,8.41,6.18,4.37,2.77,1.62,...,...,...
1317,18Cr-10Ni-Ti,Smls. tube,SA-213,TP321,S32100,...,...,8,1,515,205,816,NP,816,NP,HA-2,"G12, T7",138,130,123,118,114,106,99.7,94.5,92.3,90.7,89.4,87.5,86.9,85.7,85,83.9,83,77.6,59.2,44.8,32.9,24.5,18.3,12.6,8.41,6.18,4.37,2.77,1.62,...,...,...
1318,18Cr-10Ni-Ti,Smls. tube,SA-213,TP321,S32100,...,...,8,1,515,205,NP,427,816,NP,HA-2,"G5, G12, T6",138,138,138,135,132,129,129,127,125,123,121,119,117,115,114,113,111,87.4,57.5,44.4,32.9,24.5,18.3,12.6,8.41,6.18,4.37,2.77,1.62,...,...,...
1319,18Cr-10Ni-Ti,Plate,SA-240,321,S32100,...,...,8,1,515,205,816,NP,NP,NP,HA-2,"G5, G12, T7",138,138,138,135,132,129,129,127,125,123,120,119,117,115,114,113,112,94.6,59.2,44.8,32.9,24.5,18.3,12.6,8.41,6.18,4.37,2.77,1.62,...,...,...
1320,18Cr-10Ni-Ti,Plate,SA-240,321,S32100,...,...,8,1,515,205,816,NP,816,343,HA-2,"G12, T7",138,130,123,118,114,106,99.7,94.5,92.3,90.7,89.4,87.5,86.9,85.7,85,83.9,83,77.6,59.2,44.8,32.9,24.5,18.3,12.6,8.41,6.18,4.37,2.77,1.62,...,...,...
1321,18Cr-10Ni-Ti,Plate,SA-240,321,S32100,...,...,8,1,515,205,NP,427,816,343,HA-2,"G5, G12, T6",138,138,138,135,132,129,129,127,125,123,121,119,117,115,114,113,111,87.4,57.5,44.4,32.9,24.5,18.3,12.6,8.41,6.18,4.37,2.77,1.62,...,...,...
1322,18Cr-10Ni-Ti,Wld. tube,SA-249,TP321,S32100,...,...,8,1,515,205,816,NP,NP,NP,HA-2,"G12, T7, W13",138,130,123,118,114,106,99.7,94.5,92.3,90.7,89.4,87.5,86.9,85.7,85,83.9,83,77.6,59.2,44.8,32.9,24.5,18.3,12.6,8.41,6.18,4.37,2.77,1.62,...,...,...
1323,18Cr-10Ni-Ti,Wld. tube,SA-249,TP321,S32100,...,...,8,1,515,205,816,427,NP,NP,HA-2,"G5, G12, T7, W12, W13",138,138,138,135,132,129,129,127,125,123,120,119,117,115,114,113,112,94.6,59.2,44.8,32.9,24.5,18.3,12.6,8.41,6.18,4.37,2.77,1.62,...,...,...
1324,18Cr-10Ni-Ti,Wld. tube,SA-249,TP321,S32100,...,...,8,1,515,205,816,NP,816,343,HA-2,"G5, G12, G24, T7",117,117,117,114,112,110,110,108,106,104,102,101,99.4,98.1,97.5,96.3,95.2,78.7,51.2,38,28.4,21.1,15.5,10.4,6.86,5.18,3.76,2.39,1.41,...,...,... 
1325,18Cr-10Ni-Ti,Wld. tube,SA-249,TP321,S32100,...,...,8,1,515,205,816,NP,816,343,HA-2,"G12, G24, T7",117,111,104,101,97.1,90.2,85,80.6,78.5,76.9,75.6,74.4,73.8,72.6,71.9,71.2,70.5,64.2,51.2,38,28.4,21.1,15.5,10.4,6.86,5.18,3.76,2.39,1.41,...,...,... 
1326,18Cr-10Ni-Ti,Smls. pipe,SA-312,TP321,S32100,...,<=9.5,8,1,515,205,816,427,816,343,HA-2,"G5, G12, T7",138,138,138,135,132,129,129,127,125,123,120,119,117,115,114,113,112,94.6,59.2,44.8,32.9,24.5,18.3,12.6,8.41,6.18,4.37,2.77,1.62,...,...,...
1327,18Cr-10Ni-Ti,Smls. pipe,SA-312,TP321,S32100,...,<=9.5,8,1,515,205,816,NP,816,343,HA-2,"G12, T7",138,130,123,118,114,106,99.7,94.5,92.3,90.7,89.4,87.5,86.9,85.7,85,83.9,83,77.6,59.2,44.8,32.9,24.5,18.3,12.6,8.41,6.18,4.37,2.77,1.62,...,...,...
1328,18Cr-10Ni-Ti,Wld. pipe,SA-312,TP321,S32100,...,<=9.5,8,1,515,205,816,427,816,343,HA-2,"G5, G12, T7, W12, W13, W14",138,138,138,135,132,129,129,127,125,123,120,119,117,115,114,113,112,94.6,59.2,44.8,32.9,24.5,18.3,12.6,8.41,6.18,4.37,2.77,1.62,...,...,...
1329,18Cr-10Ni-Ti,Wld. pipe,SA-312,TP321,S32100,...,<=9.5,8,1,515,205,816,NP,816,343,HA-2,"T7, W13, W14",138,130,123,118,114,106,99.7,94.5,92.3,90.7,89.4,87.5,86.9,85.7,85,83.9,83,77.6,59.2,44.8,32.9,24.5,18.3,12.6,8.41,6.18,4.37,2.77,1.62,...,...,...
1330,18Cr-10Ni-Ti,Wld. pipe,SA-358,321,S32100,1,...,8,1,515,205,NP,427,NP,NP,HA-2,"G5, H1, W12",138,138,138,135,132,129,129,127,125,123,120,119,117,115,...,...,...,...,...,...,...,...,...,...,...,...,...,...,...,...,...,...
1331,18Cr-10Ni-Ti,Smls. pipe,SA-376,TP321,S32100,...,<=9.5,8,1,515,205,816,NP,NP,NP,HA-2,"G5, G12, T7",138,138,138,135,132,129,129,127,125,123,120,119,117,115,114,113,112,94.6,59.2,44.8,32.9,24.5,18.3,12.6,8.41,6.18,4.37,2.77,1.62,...,...,... 
1332,18Cr-10Ni-Ti,Smls. pipe,SA-376,TP321,S32100,...,<=9.5,8,1,515,205,816,NP,816,NP,HA-2,"G12, H1, T7",138,130,123,118,114,106,99.7,94.5,92.3,90.7,89.4,87.5,86.9,85.7,85,83.9,83,77.6,59.2,44.8,32.9,24.5,18.3,12.6,8.41,6.18,4.37,2.77,1.62,...,...,...
1333,18Cr-10Ni-Ti,Smls. pipe,SA-376,TP321,S32100,...,<=9.5,8,1,515,205,NP,427,816,NP,HA-2,"G5, G12, T6",138,138,138,135,132,129,129,127,125,123,121,119,117,115,114,113,111,87.4,57.5,44.4,32.9,24.5,18.3,12.6,8.41,6.18,4.37,2.77,1.62,...,...,...
1334,18Cr-10Ni-Ti,Smls. & wld. fittings,SA-403,321,S32100,...,...,8,1,515,205,NP,427,816,343,HA-2,"G5, G12, T6, W12, W14",138,138,138,135,132,129,129,127,125,123,121,119,117,115,114,113,111,87.4,57.5,44.4,32.9,24.5,18.3,12.6,8.41,6.18,4.37,2.77,1.62,...,...,...
1335,18Cr-10Ni-Ti,Wld. pipe,SA-409,TP321,S32100,...,...,8,1,515,205,NP,427,NP,NP,HA-2,"G5, W12",138,138,138,135,132,129,129,127,125,123,120,119,117,115,...,...,...,...,...,...,...,...,...,...,...,...,...,...,...,...,...,...
1336,18Cr-10Ni-Ti,Bar,SA-479,321,S32100,...,...,8,1,515,205,816,NP,NP,NP,HA-2,"G5, G12, T7",138,138,138,135,132,129,129,127,125,123,120,119,117,115,114,113,112,94.6,59.2,44.8,32.9,24.5,18.3,12.6,8.41,6.18,4.37,2.77,1.62,...,...,... 
1337,18Cr-10Ni-Ti,Bar,SA-479,321,S32100,...,...,8,1,515,205,816,NP,816,343,HA-2,"G12, G22, T7",138,130,123,118,114,106,99.7,94.5,92.3,90.7,89.4,87.5,86.9,85.7,85,83.9,83,77.6,59.2,44.8,32.9,24.5,18.3,12.6,8.41,6.18,4.37,2.77,1.62,...,...,... 
1338,18Cr-10Ni-Ti,Bar,SA-479,321,S32100,...,...,8,1,515,205,NP,427,816,343,HA-2,"G5, G12, G22, T6",138,138,138,135,132,129,129,127,125,123,121,119,117,115,114,113,111,87.4,57.5,44.4,32.9,24.5,18.3,12.6,8.41,6.18,4.37,2.77,1.62,...,...,... 
1339,18Cr-10Ni-Ti,Wld. pipe,SA-813,TP321,S32100,...,...,8,1,515,205,NP,427,NP,NP,HA-2,"G5, W12",138,138,138,135,132,129,129,127,125,123,120,119,117,115,...,...,...,...,...,...,...,...,...,...,...,...,...,...,...,...,...,... 
1340,18Cr-10Ni-Ti,Wld. pipe,SA-814,TP321,S32100,...,...,8,1,515,205,NP,427,NP,NP,HA-2,"G5, W12",138,138,138,135,132,129,129,127,125,123,120,119,117,115,...,...,...,...,...,...,...,...,...,...,...,...,...,...,...,...,...,...
1341,18Cr-10Ni-Ti,Forgings,SA-182,F321H,S32109,...,<=130,8,1,515,205,816,427,816,NP,HA-2,"G5, T8",138,138,138,135,132,129,129,127,125,123,121,119,117,115,114,113,112,103,77.7,58.7,46,36.9,28.7,22.9,18.4,14.4,11.5,9.16,6.64,...,...,... 
1342,18Cr-10Ni-Ti,Forgings,SA-182,F321H,S32109,...,<=130,8,1,515,205,816,NP,816,NP,HA-2,T8,138,131,123,118,114,106,99.7,94.5,92.3,90.7,89.4,87.5,86.9,85.7,85,83.9,83,82.4,77.7,58.7,46,36.9,28.7,22.9,18.4,14.4,11.5,9.16,6.64,...,...,... 
1343,18Cr-10Ni-Ti,Smls. tube,SA-213,TP321H,S32109,...,...,8,1,515,205,816,427,816,NP,HA-2,"G5, T8",138,138,138,135,132,129,129,127,125,123,121,119,117,115,114,113,112,103,77.7,58.7,46,36.9,28.7,22.9,18.4,14.4,11.5,9.16,6.64,...,...,... 
1344,18Cr-10Ni-Ti,Smls. tube,SA-213,TP321H,S32109,...,...,8,1,515,205,816,NP,816,NP,HA-2,T8,138,131,123,118,114,106,99.7,94.5,92.3,90.7,89.4,87.5,86.9,85.7,85,83.9,83,82.4,77.7,58.7,46,36.9,28.7,22.9,18.4,14.4,11.5,9.16,6.64,...,...,... 
1345,18Cr-10Ni-Ti,Plate,SA-240,321H,S32109,...,...,8,1,515,205,816,427,816,NP,HA-2,"G5, T8",138,138,138,135,132,129,129,127,125,123,121,119,117,115,114,113,112,103,77.7,58.7,46,36.9,28.7,22.9,18.4,14.4,11.5,9.16,6.64,...,...,... 
1346,18Cr-10Ni-Ti,Plate,SA-240,321H,S32109,...,...,8,1,515,205,816,NP,816,NP,HA-2,T8,138,131,123,118,114,106,99.7,94.5,92.3,90.7,89.4,87.5,86.9,85.7,85,83.9,83,82.4,77.7,58.7,46,36.9,28.7,22.9,18.4,14.4,11.5,9.16,6.64,...,...,... 
1347,18Cr-10Ni-Ti,Wld. tube,SA-249,TP321H,S32109,...,...,8,1,515,205,816,NP,NP,NP,HA-2,"T8, W13",138,131,123,118,114,106,99.7,94.5,92.3,90.7,89.4,87.5,86.9,85.7,85,83.9,83,82.4,77.7,58.7,46,36.9,28.7,22.9,18.4,14.4,11.5,9.16,6.64,...,...,...
1348,18Cr-10Ni-Ti,Wld. tube,SA-249,TP321H,S32109,...,...,8,1,515,205,816,427,NP,NP,HA-2,"G5, T8, W12, W13",138,138,138,135,132,129,129,127,125,123,121,119,117,115,114,113,112,103,77.7,58.7,46,36.9,28.7,22.9,18.4,14.4,11.5,9.16,6.64,...,...,...
1349,18Cr-10Ni-Ti,Wld. tube,SA-249,TP321H,S32109,...,...,8,1,515,205,816,NP,816,NP,HA-2,"G5, G24, T8",117,117,117,114,112,110,110,108,106,104,102,101,99.4,98.1,97.4,96.3,95.4,87.8,64.4,49.7,39.3,31.4,24.5,19.4,15.5,12.1,9.85,7.93,5.62,...,...,... 
1350,18Cr-10Ni-Ti,Wld. tube,SA-249,TP321H,S32109,...,...,8,1,515,205,816,NP,816,NP,HA-2,"G24, T8",117,111,104,101,97.1,90.2,85,80.6,78.5,76.9,75.6,74.4,73.8,72.6,71.8,71.3,70.6,69.9,64,49.7,39.3,31.4,24.5,19.4,15.5,12.1,9.85,7.93,5.62,...,...,... 
1351,18Cr-10Ni-Ti,Smls. pipe,SA-312,TP321H,S32109,...,<=9.5,8,1,515,205,816,427,816,NP,HA-2,"G5, T8",138,138,138,135,132,129,129,127,125,123,121,119,117,115,114,113,112,103,77.7,58.7,46,36.9,28.7,22.9,18.4,14.4,11.5,9.16,6.64,...,...,...
1352,18Cr-10Ni-Ti,Smls. pipe,SA-312,TP321H,S32109,...,<=9.5,8,1,515,205,816,NP,816,NP,HA-2,T8,138,131,123,118,114,106,99.7,94.5,92.3,90.7,89.4,87.5,86.9,85.7,85,83.9,83,82.4,77.7,58.7,46,36.9,28.7,22.9,18.4,14.4,11.5,9.16,6.64,...,...,...
1353,18Cr-10Ni-Ti,Wld. pipe,SA-312,TP321H,S32109,...,<=9.5,8,1,515,205,816,427,816,NP,HA-2,"G5, T8, W12, W13, W14",138,138,138,135,132,129,129,127,125,123,121,119,117,115,114,113,112,103,77.7,58.7,46,36.9,28.7,22.9,18.4,14.4,11.5,9.16,6.64,...,...,...
1354,18Cr-10Ni-Ti,Wld. pipe,SA-312,TP321H,S32109,...,<=9.5,8,1,515,205,816,NP,816,NP,HA-2,"T8, W13, W14",138,131,123,118,114,106,99.7,94.5,92.3,90.7,89.4,87.5,86.9,85.7,85,83.9,83,82.4,77.7,58.7,46,36.9,28.7,22.9,18.4,14.4,11.5,9.16,6.64,...,...,...
1355,18Cr-10Ni-Ti,Smls. pipe,SA-376,TP321H,S32109,...,<=9.5,8,1,515,205,816,427,816,NP,HA-2,"G5, T8",138,138,138,135,132,129,129,127,125,123,121,119,117,115,114,113,112,103,77.7,58.7,46,36.9,28.7,22.9,18.4,14.4,11.5,9.16,6.64,...,...,... 
1356,18Cr-10Ni-Ti,Smls. pipe,SA-376,TP321H,S32109,...,<=9.5,8,1,515,205,816,NP,816,NP,HA-2,T8,138,131,123,118,114,106,99.7,94.5,92.3,90.7,89.4,87.5,86.9,85.7,85,83.9,83,82.4,77.7,58.7,46,36.9,28.7,22.9,18.4,14.4,11.5,9.16,6.64,...,...,... 
1357,18Cr-10Ni-Ti,Smls. & wld. fittings,SA-403,321H,S32109,...,...,8,1,515,205,NP,427,816,NP,HA-2,"G5, T8, W12, W14",138,138,138,135,132,129,129,127,125,123,121,119,117,115,114,113,112,103,77.7,58.7,46,36.9,28.7,22.9,18.4,14.4,11.5,9.16,6.64,...,...,... 
1358,18Cr-10Ni-Ti,Bar,SA-479,321H,S32109,...,...,8,1,515,205,816,NP,816,NP,HA-2,T8,138,131,123,118,114,106,99.7,94.5,92.3,90.7,89.4,87.5,86.9,85.7,85,83.9,83,82.4,77.7,58.7,46,36.9,28.7,22.9,18.4,14.4,11.5,9.16,6.64,...,...,... 
1359,18Cr-10Ni-Ti,Bar,SA-479,321H,S32109,...,...,8,1,515,205,816,427,816,NP,HA-2,"G5, T8",138,138,138,135,132,129,129,127,125,123,121,119,117,115,114,113,112,103,77.7,58.7,46,36.9,28.7,22.9,18.4,14.4,11.5,9.16,6.64,...,...,... 
1360,18Cr-12Ni-2Mo,Castings,SA-351,CF3M,J92800,...,...,8,1,485,205,NP,427,454,343,HA-4,"G1, G5, G16, G17, G19",138,138,138,136,134,133,125,119,116,114,112,111,110,108,107,...,...,...,...,...,...,...,...,...,...,...,...,...,...,...,...,...
1361,18Cr-12Ni-2Mo,Castings,SA-351,CF3M,J92800,...,...,8,1,485,205,NP,NP,454,343,HA-4,"G1, G19",138,128,117,111,107,98.5,92.7,88.2,86.1,84.4,83.2,82,81.1,80.2,79.5,...,...,...,...,...,...,...,...,...,...,...,...,...,...,...,...,...
1362,18Cr-12Ni-2Mo,Cast pipe,SA-451,CPF3M,J92800,...,...,8,1,485,205,NP,427,427,NP,HA-4,"G1, G5, G16, G17, G19",138,138,138,136,134,133,125,119,116,114,112,111,110,108,...,...,...,...,...,...,...,...,...,...,...,...,...,...,...,...,...,...
1363,18Cr-12Ni-2Mo,Castings,SA-351,CF8M,J92900,...,...,8,1,485,205,816,427,816,343,HA-2,"G1, G5, G12, G16, G17, G19, T6",138,138,138,136,134,133,125,119,116,114,112,111,110,108,107,107,104,94.7,73.7,57.9,46,36.9,30.1,24.3,20.3,17,14.3,12.1,10.3,...,...,... 
1364,18Cr-12Ni-2Mo,Castings,SA-351,CF8M,J92900,...,...,8,1,485,205,816,NP,816,343,HA-2,"G1, G12, G19, T8",138,128,117,111,107,98.5,92.7,88.2,86.1,84.4,83.2,82,81.1,80.2,79.5,78.9,78.2,77.6,73.7,57.9,46,36.9,30.1,24.3,20.3,17,14.3,12.1,10.3,...,...,... 
1365,18Cr-12Ni-2Mo,Cast pipe,SA-451,CPF8M,J92900,...,...,8,1,485,205,NP,427,427,NP,HA-2,"G1, G5, G16, G17, G19",138,138,138,136,134,133,125,119,116,114,112,111,110,108,...,...,...,...,...,...,...,...,...,...,...,...,...,...,...,...,...,...
1366,18Cr-10Ni-Ti,Wld. pipe,SA-813,TP321H,S32109,...,...,8,1,515,205,NP,427,NP,NP,HA-2,"G5, H2, W12",138,138,138,135,132,129,129,127,125,123,120,119,117,115,...,...,...,...,...,...,...,...,...,...,...,...,...,...,...,...,...,...
1367,18Cr-10Ni-Ti,Wld. pipe,SA-814,TP321H,S32109,...,...,8,1,515,205,NP,427,NP,NP,HA-2,"G5, W12",138,138,138,135,132,129,129,127,125,123,120,119,117,115,...,...,...,...,...,...,...,...,...,...,...,...,...,...,...,...,...,...
1368,18Cr-10Ni-Ti,Bar,SA/JIS G4303,SUS321,...,...,...,8,1,520,205,NP,427,816,NP,HA-2,"G5, G12, G22, H1, T6",138,138,138,135,132,129,129,127,125,123,121,119,117,115,114,113,111,87.4,57.5,44.4,32.9,24.5,18.3,12.6,8.41,6.18,4.37,2.77,1.62,...,...,...
1369,18Cr-11Ni,Plate,SA-240,305,S30500,...,...,8,1,515,205,NP,427,NP,NP,HA-1,G5,138,138,137,134,130,126,122,116,114,111,109,107,105,103,...,...,...,...,...,...,...,...,...,...,...,...,...,...,...,...,...,...
1370,18Cr-13Ni-3Mo,Forgings,SA-182,F317L,S31703,...,>130,8,1,450,170,NP,NP,454,343,HA-4,G5,115,115,115,115,115,109,103,98,95.7,94.1,92.8,90.9,89,87.8,86.6,...,...,...,...,...,...,...,...,...,...,...,...,...,...,...,...,...
1371,18Cr-13Ni-3Mo,Forgings,SA-182,F317L,S31703,...,>130,8,1,450,170,NP,NP,454,343,HA-4,...,115,106,96.3,91.3,87.4,81.2,76,72.5,71.2,70,68.8,67.5,66.3,65,63.8,...,...,...,...,...,...,...,...,...,...,...,...,...,...,...,...,...
1372,18Cr-13Ni-3Mo,Forgings,SA-182,F317L,S31703,...,<=130,8,1,485,170,NP,NP,454,343,HA-4,G5,115,115,115,115,115,109,103,98,95.7,94.1,92.8,90.9,89,87.8,86.6,...,...,...,...,...,...,...,...,...,...,...,...,...,...,...,...,...
1373,18Cr-13Ni-3Mo,Forgings,SA-182,F317L,S31703,...,<=130,8,1,485,170,NP,NP,454,343,HA-4,...,115,106,96.3,91.3,87.4,81.2,76,72.5,71.2,70,68.8,67.5,66.3,65,63.8,...,...,...,...,...,...,...,...,...,...,...,...,...,...,...,...,...
1374,18Cr-13Ni-3Mo,Forgings,SA-182,F317,S31700,...,<=130,8,1,515,205,NP,NP,816,343,HA-2,"G5, G12, T8",138,138,138,138,138,134,126,119,116,114,112,111,110,108,108,107,106,105,99.8,80.3,65.5,50.4,38.6,29.6,23,17.7,13.4,10.4,8.05,...,...,...
1375,18Cr-13Ni-3Mo,Forgings,SA-182,F317,S31700,...,<=130,8,1,515,205,NP,NP,816,343,HA-2,"G12, T9",138,128,118,112,107,99.2,92.8,88.1,86.1,84.1,82.9,82,81.4,80.6,79.8,79.2,78.7,77.8,77.1,75,65.5,50.4,38.6,29.6,23,17.7,13.4,10.4,8.05,...,...,...
1376,18Cr-13Ni-3Mo,Plate,SA-240,317,S31700,...,...,8,1,515,205,NP,NP,816,343,HA-2,"G5, G12, T8",138,138,138,138,138,134,126,119,116,114,112,111,110,108,108,107,106,105,99.8,80.3,65.5,50.4,38.6,29.6,23,17.7,13.4,10.4,8.05,...,...,...
1377,18Cr-13Ni-3Mo,Plate,SA-240,317,S31700,...,...,8,1,515,205,NP,NP,816,343,HA-2,"G12, T9",138,128,118,112,107,99.2,92.8,88.1,86.1,84.1,82.9,82,81.4,80.6,79.8,79.2,78.7,77.8,77.1,75,65.5,50.4,38.6,29.6,23,17.7,13.4,10.4,8.05,...,...,...
1378,18Cr-13Ni-3Mo,Plate,SA-240,317L,S31703,...,...,8,1,515,205,NP,NP,454,343,HA-4,G5,138,138,138,137,135,131,123,118,116,113,111,109,107,105,103,...,...,...,...,...,...,...,...,...,...,...,...,...,...,...,...,...
1379,18Cr-13Ni-3Mo,Plate,SA-240,317L,S31703,...,...,8,1,515,205,NP,NP,454,343,HA-4,...,138,127,115,109,105,97.1,91.2,87.3,85.4,83.8,82.5,80.6,79.4,78.1,76.9,...,...,...,...,...,...,...,...,...,...,...,...,...,...,...,...,...
1380,18Cr-13Ni-3Mo,Wld. tube,SA-249,TP317,S31700,...,...,8,1,515,205,NP,427,NP,NP,HA-2,"G5, W12",138,138,138,138,138,134,126,119,116,114,112,111,110,108,...,...,...,...,...,...,...,...,...,...,...,...,...,...,...,...,...,...
1381,18Cr-13Ni-3Mo,Wld. tube,SA-249,TP317,S31700,...,...,8,1,515,205,NP,NP,816,343,HA-2,"G5, G12, G24, T8",117,117,117,117,117,114,107,101,99,96.8,95.7,94.4,93.1,92.5,91.4,90.5,89.9,89.3,85.3,68.1,55.6,42.9,33,25.3,19.4,14.7,11.3,8.9,6.77,...,...,...
1382,18Cr-13Ni-3Mo,Wld. tube,SA-249,TP317,S31700,...,...,8,1,515,205,NP,NP,816,343,HA-2,"G12, G24, T9",117,109,99.8,94.9,90.8,84,78.8,74.7,73.3,72.1,70.8,69.6,69,68.4,67.7,67.1,66.5,65.9,65.3,64,55.6,42.9,33,25.3,19.4,14.7,11.3,8.9,6.77,...,...,...
1383,18Cr-13Ni-3Mo,Wld. tube,SA-249,TP317L,S31703,...,...,8,1,515,205,NP,NP,454,343,HA-4,"G5, G24",117,117,117,116,115,111,105,99.9,97.9,96,94.2,93,91.1,89.3,87.4,...,...,...,...,...,...,...,...,...,...,...,...,...,...,...,...,...
1384,18Cr-13Ni-3Mo,Wld. tube,SA-249,TP317L,S31703,...,...,8,1,515,205,NP,NP,454,343,HA-4,G24,117,108,98.3,93,88.8,82.5,78,74.1,72.6,71.4,70.1,68.9,67.7,66.4,65.2,...,...,...,...,...,...,...,...,...,...,...,...,...,...,...,...,...
1385,18Cr-13Ni-3Mo,Smls. & wld. pipe,SA-312,TP317,S31700,...,...,8,1,515,205,NP,427,816,343,HA-2,"G5, G12, T8, W12, W14",138,138,138,138,138,134,126,119,116,114,112,111,110,108,108,107,106,105,99.8,80.3,65.5,50.4,38.6,29.6,23,17.7,13.4,10.4,8.05,...,...,...
1386,18Cr-13Ni-3Mo,Smls. pipe,SA-312,TP317,S31700,...,...,8,1,515,205,NP,NP,816,343,HA-2,"G12, T9",138,128,118,112,107,99.2,92.8,88.1,86.1,84.1,82.9,82,81.4,80.6,79.8,79.2,78.7,77.8,77.1,75,65.5,50.4,38.6,29.6,23,17.7,13.4,10.4,8.05,...,...,...
1387,18Cr-13Ni-3Mo,Wld. pipe,SA-312,TP317,S31700,...,...,8,1,515,205,NP,NP,816,343,HA-2,"G5, G12, G24, T8",117,117,117,117,117,114,107,101,99,96.8,95.7,94.4,93.1,92.5,91.4,90.5,89.9,89.3,85.3,68.1,55.6,42.9,33,25.3,19.4,14.7,11.3,8.9,6.77,...,...,...
