Repository: hoppalot22/PDFTableExtract-ASME

File: 59B63A10 (part 9 of 11)
Line No.,Nominal Composition,Product Form,Spec. No.,Type/Grade,Alloy Desig./UNS No.,Class/Condition/Temper,Size/Thickness (mm),P-No.,Group No.,Min. Tensile Strength (MPa),Min. Yield Strength (MPa),I,III,VIII-1,XII,External Pressure Chart No.,Notes,40,65,100,125,150,200,250,300,325,350,375,400,425,450,475,500,525,550,575,600,625,650,675,700,725,750,775,800,825,850,875,900
1388,18Cr-13Ni-3Mo,Wld. pipe,SA-312,TP317,S31700,...,...,8,1,515,205,NP,NP,816,343,HA-2,"G12, G24, T9",117,109,99.8,94.9,90.8,84,78.8,74.7,73.3,72.1,70.8,69.6,69,68.4,67.7,67.1,66.5,65.9,65.3,64,55.6,42.9,33,25.3,19.4,14.7,11.3,8.9,6.77,...,...,...
1389,18Cr-13Ni-3Mo,Smls. pipe,SA-312,TP317L,S31703,...,...,8,1,515,205,NP,NP,454,343,HA-4,G5,138,138,138,138,135,131,123,118,116,113,111,109,107,105,103,...,...,...,...,...,...,...,...,...,...,...,...,...,...,...,...,...
1390,18Cr-13Ni-3Mo,Smls. pipe,SA-312,TP317L,S31703,...,...,8,1,515,205,NP,NP,454,343,HA-4,...,138,126,115,109,105,97.1,91.3,87.3,85.4,83.8,82.5,80.6,79.4,78.1,76.9,...,...,...,...,...,...,...,...,...,...,...,...,...,...,...,...,...
1391,18Cr-13Ni-3Mo,Wld. pipe,SA-312,TP317L,S31703,...,...,8,1,515,205,NP,NP,454,343,HA-4,"G5, G24",117,117,117,117,115,111,105,99.9,97.9,96,94.2,93,91.1,89.3,87.4,...,...,...,...,...,...,...,...,...,...,...,...,...,...,...,...,...
1392,18Cr-13Ni-3Mo,Wld. pipe,SA-312,TP317L,S31703,...,...,8,1,515,205,NP,NP,454,343,HA-4,G24,117,107,98.5,93,88.8,82.5,78,74.1,72.6,71.4,70.1,68.9,67.7,66.4,65.2,...,...,...,...,...,...,...,...,...,...,...,...,...,...,...,...,...
1393,18Cr-13Ni-3Mo,Smls. & wld. fittings,SA-403,317,S31700,...,...,8,1,515,205,NP,NP,816,343,HA-2,"G5, G12, T8, W14",138,138,138,138,138,134,126,119,116,114,112,111,110,108,108,107,106,105,99.8,80.3,65.5,50.4,38.6,29.6,23,17.7,13.4,10.4,8.05,...,...,...
1394,18Cr-13Ni-3Mo,Fittings,SA-403,317L,S31703,CR,...,8,1,515,205,NP,NP,454,343,HA-4,"G5, G24",117,117,117,116,115,111,105,99.9,97.9,96,94.2,93,91.1,89.3,87.4,...,...,...,...,...,...,...,...,...,...,...,...,...,...,...,...,...
1395,18Cr-13Ni-3Mo,Fittings,SA-403,317L,S31703,CR,...,8,1,515,205,NP,NP,454,343,HA-4,G24,117,108,98.3,93,88.8,82.5,78,74.1,72.6,71.4,70.1,68.9,67.7,66.4,65.2,...,...,...,...,...,...,...,...,...,...,...,...,...,...,...,...,...
1396,18Cr-13Ni-3Mo,Fittings,SA-403,317L,S31703,WP-S,...,8,1,515,205,NP,NP,454,343,HA-4,G5,138,138,138,137,135,131,123,118,116,113,111,109,107,105,103,...,...,...,...,...,...,...,...,...,...,...,...,...,...,...,...,...
1397,18Cr-13Ni-3Mo,Fittings,SA-403,317L,S31703,WP-S,...,8,1,515,205,NP,NP,454,343,HA-4,...,138,127,115,109,105,97.1,91.2,87.3,85.4,83.8,82.5,80.6,79.4,78.1,76.9,...,...,...,...,...,...,...,...,...,...,...,...,...,...,...,...,...
1398,18Cr-13Ni-3Mo,Fittings,SA-403,317L,S31703,WP-W,...,8,1,515,205,NP,NP,454,343,HA-4,"G5, G24",117,117,117,116,115,111,105,99.9,97.9,96,94.2,93,91.1,89.3,87.4,...,...,...,...,...,...,...,...,...,...,...,...,...,...,...,...,...
1399,18Cr-13Ni-3Mo,Fittings,SA-403,317L,S31703,WP-W,...,8,1,515,205,NP,NP,454,343,HA-4,G24,117,108,98.3,93,88.8,82.5,78,74.1,72.6,71.4,70.1,68.9,67.7,66.4,65.2,...,...,...,...,...,...,...,...,...,...,...,...,...,...,...,...,...
1400,18Cr-13Ni-3Mo,Fittings,SA-403,317L,S31703,WP-WU,...,8,1,515,205,NP,NP,454,343,HA-4,"G5, G24",117,117,117,116,115,111,105,99.9,97.9,96,94.2,93,91.1,89.3,87.4,...,...,...,...,...,...,...,...,...,...,...,...,...,...,...,...,...
1401,18Cr-13Ni-3Mo,Fittings,SA-403,317L,S31703,WP-WU,...,8,1,515,205,NP,NP,454,343,HA-4,G24,117,108,98.3,93,88.8,82.5,78,74.1,72.6,71.4,70.1,68.9,67.7,66.4,65.2,...,...,...,...,...,...,...,...,...,...,...,...,...,...,...,...,...
1402,18Cr-13Ni-3Mo,Fittings,SA-403,317L,S31703,WP-WX,...,8,1,515,205,NP,NP,454,343,HA-4,"G5, G24",117,117,117,116,115,111,105,99.9,97.9,96,94.2,93,91.1,89.3,87.4,...,...,...,...,...,...,...,...,...,...,...,...,...,...,...,...,...
1403,18Cr-13Ni-3Mo,Fittings,SA-403,317L,S31703,WP-WX,...,8,1,515,205,NP,NP,454,343,HA-4,G24,117,108,98.3,93,88.8,82.5,78,74.1,72.6,71.4,70.1,68.9,67.7,66.4,65.2,...,...,...,...,...,...,...,...,...,...,...,...,...,...,...,...,...
1404,18Cr-15Ni-4Si,Forgings,SA-182,...,S30600,Sol. ann.,...,8,1,540,240,NP,NP,149,NP,HA-2,"G5, G32, H6",153,...,147,...,135,...,...,...,...,...,...,...,...,...,...,...,...,...,...,...,...,...,...,...,...,...,...,...,...,...,...,...
1405,18Cr-15Ni-4Si,Forgings,SA-182,...,S30600,Sol. ann.,...,8,1,540,240,NP,NP,149,NP,HA-2,"G32, H6",153,...,124,...,111,...,...,...,...,...,...,...,...,...,...,...,...,...,...,...,...,...,...,...,...,...,...,...,...,...,...,...
1406,18Cr-15Ni-4Si,Plate,SA-240,...,S30600,Sol. ann.,<=50,8,1,540,240,NP,NP,149,NP,HA-2,"G5, G32, H6",153,...,147,...,135,...,...,...,...,...,...,...,...,...,...,...,...,...,...,...,...,...,...,...,...,...,...,...,...,...,...,...
1407,18Cr-15Ni-4Si,Plate,SA-240,...,S30600,Sol. ann.,<=50,8,1,540,240,NP,NP,149,NP,HA-2,"G32, H6",153,...,124,...,111,...,...,...,...,...,...,...,...,...,...,...,...,...,...,...,...,...,...,...,...,...,...,...,...,...,...,...
1408,18Cr-15Ni-4Si,Smls. & wld. pipe,SA-312,...,S30600,Sol. ann.,...,8,1,540,240,NP,NP,149,NP,HA-2,"G5, G32, H6",153,...,147,...,135,...,...,...,...,...,...,...,...,...,...,...,...,...,...,...,...,...,...,...,...,...,...,...,...,...,...,...
1409,18Cr-15Ni-4Si,Smls. & wld. pipe,SA-312,...,S30600,Sol. ann.,...,8,1,540,240,NP,NP,149,NP,HA-2,"G32, H6",153,...,124,...,111,...,...,...,...,...,...,...,...,...,...,...,...,...,...,...,...,...,...,...,...,...,...,...,...,...,...,...
1410,18Cr-15Ni-4Si,Wld. pipe,SA-312,...,S30600,Sol. ann.,...,8,1,540,240,NP,NP,149,NP,HA-2,"G5, G24, G32, H6",130,...,125,...,116,...,...,...,...,...,...,...,...,...,...,...,...,...,...,...,...,...,...,...,...,...,...,...,...,...,...,...
1411,18Cr-15Ni-4Si,Wld. pipe,SA-312,...,S30600,Sol. ann.,...,8,1,540,240,NP,NP,149,NP,HA-2,"G24, G32, H6",130,...,105,...,94.4,...,...,...,...,...,...,...,...,...,...,...,...,...,...,...,...,...,...,...,...,...,...,...,...,...,...,...
1412,18Cr-15Ni-4Si,Bar,SA-479,...,S30600,Sol. ann.,<=100,8,1,540,240,NP,NP,149,NP,HA-2,"G5, G32, H6",153,...,147,...,135,...,...,...,...,...,...,...,...,...,...,...,...,...,...,...,...,...,...,...,...,...,...,...,...,...,...,...
1413,18Cr-15Ni-4Si,Bar,SA-479,...,S30600,Sol. ann.,<=100,8,1,540,240,NP,NP,149,NP,HA-2,"G32, H6",153,...,124,...,111,...,...,...,...,...,...,...,...,...,...,...,...,...,...,...,...,...,...,...,...,...,...,...,...,...,...,...
1414,18Cr-18Ni-2Si,Smls. tube,SA-213,XM-15,S38100,...,...,8,1,515,205,NP,NP,538,343,HA-2,G5,138,138,137,134,130,126,122,116,114,111,109,107,105,103,101,99.3,98,93.3,...,...,...,...,...,...,...,...,...,...,...,...,...,...
1415,18Cr-18Ni-2Si,Smls. tube,SA-213,XM-15,S38100,...,...,8,1,515,205,NP,NP,538,343,HA-2,...,138,126,113,107,103,95.7,89.9,85.9,84.1,82.2,80.5,79.2,77.3,76,74.8,73.6,72.4,70.8,...,...,...,...,...,...,...,...,...,...,...,...,...,...
1416,18Cr-18Ni-2Si,Plate,SA-240,XM-15,S38100,...,...,8,1,515,205,NP,NP,538,343,HA-2,G5,138,138,137,134,130,126,122,116,114,111,109,107,105,103,101,99.3,98,93.3,...,...,...,...,...,...,...,...,...,...,...,...,...,...
1417,18Cr-18Ni-2Si,Plate,SA-240,XM-15,S38100,...,...,8,1,515,205,NP,NP,538,343,HA-2,...,138,126,113,107,103,95.7,89.9,85.9,84.1,82.2,80.5,79.2,77.3,76,74.8,73.6,72.4,70.8,...,...,...,...,...,...,...,...,...,...,...,...,...,...
1418,18Cr-18Ni-2Si,Wld. tube,SA-249,TPXM-15,S38100,...,...,8,1,515,205,NP,NP,538,343,HA-2,"G5, G24",117,117,117,114,111,107,103,98.5,96.5,94.7,92.8,90.9,89.1,87.1,85.9,84,83.2,79,...,...,...,...,...,...,...,...,...,...,...,...,...,...
1419,18Cr-18Ni-2Si,Wld. tube,SA-249,TPXM-15,S38100,...,...,8,1,515,205,NP,NP,538,343,HA-2,G24,117,107,96.2,91.2,87.4,81.1,76.6,72.7,71.2,70,68.8,67.5,66.3,65,63.8,62.6,61.3,60.1,...,...,...,...,...,...,...,...,...,...,...,...,...,...
1420,18Cr-18Ni-2Si,Wld. pipe,SA-312,TPXM-15,S38100,...,...,8,1,515,205,NP,NP,510,343,HA-2,"G5, G24",117,117,117,114,111,107,103,98.5,96.5,94.7,92.8,90.9,89.1,87.1,85.9,84,83.2,...,...,...,...,...,...,...,...,...,...,...,...,...,...,...
1421,18Cr-18Ni-2Si,Wld. pipe,SA-312,TPXM-15,S38100,...,...,8,1,515,205,NP,NP,538,343,HA-2,G24,117,107,96.2,91.2,87.4,81.1,76.6,72.7,71.2,70,68.8,67.5,66.3,65,63.8,62.6,61.3,60.1,...,...,...,...,...,...,...,...,...,...,...,...,...,...
1422,18Cr-20Ni-5.5Si,Smls. tube,SA-213,...,S32615,Sol. ann.,...,8,1,540,220,NP,NP,204,NP,HA-2,"G5, G32, H6",147,...,147,...,147,145,...,...,...,...,...,...,...,...,...,...,...,...,...,...,...,...,...,...,...,...,...,...,...,...,...,...
1423,18Cr-20Ni-5.5Si,Smls. tube,SA-213,...,S32615,Sol. ann.,...,8,1,540,220,NP,NP,204,NP,HA-2,"G32, H6",147,...,121,...,113,107,...,...,...,...,...,...,...,...,...,...,...,...,...,...,...,...,...,...,...,...,...,...,...,...,...,...
1424,18Cr-20Ni-5.5Si,Plate,SA-240,...,S32615,Sol. ann.,...,8,1,540,220,NP,NP,204,NP,HA-2,"G5, G32, H6",147,...,147,...,147,145,...,...,...,...,...,...,...,...,...,...,...,...,...,...,...,...,...,...,...,...,...,...,...,...,...,...
1425,18Cr-20Ni-5.5Si,Plate,SA-240,...,S32615,Sol. ann.,...,8,1,540,220,NP,NP,204,NP,HA-2,"G32, H6",147,...,121,...,113,107,...,...,...,...,...,...,...,...,...,...,...,...,...,...,...,...,...,...,...,...,...,...,...,...,...,...
1426,18Cr-20Ni-5.5Si,Smls. & wld. pipe,SA-312,...,S32615,Sol. ann.,...,8,1,550,220,NP,NP,204,NP,HA-2,"G5, G32, H6",147,...,147,...,147,145,...,...,...,...,...,...,...,...,...,...,...,...,...,...,...,...,...,...,...,...,...,...,...,...,...,...
1427,18Cr-20Ni-5.5Si,Smls. & wld. pipe,SA-312,...,S32615,Sol. ann.,...,8,1,550,220,NP,NP,204,NP,HA-2,"G32, H6",147,...,121,...,114,106,...,...,...,...,...,...,...,...,...,...,...,...,...,...,...,...,...,...,...,...,...,...,...,...,...,...
1428,18Cr-20Ni-5.5Si,Wld. pipe,SA-312,...,S32615,Sol. ann.,...,8,1,550,220,NP,NP,204,NP,HA-2,"G5, G24, G32, H6",125,...,125,...,125,124,...,...,...,...,...,...,...,...,...,...,...,...,...,...,...,...,...,...,...,...,...,...,...,...,...,...
1429,18Cr-20Ni-5.5Si,Wld. pipe,SA-312,...,S32615,Sol. ann.,...,8,1,550,220,NP,NP,204,NP,HA-2,"G24, G32, H6",125,...,103,...,97.2,90.4,...,...,...,...,...,...,...,...,...,...,...,...,...,...,...,...,...,...,...,...,...,...,...,...,...,...
1430,18Cr-20Ni-5.5Si,Bar,SA-479,...,S32615,Sol. ann.,...,8,1,550,220,NP,NP,204,NP,HA-2,"G5, G32, H6",147,...,147,...,147,145,...,...,...,...,...,...,...,...,...,...,...,...,...,...,...,...,...,...,...,...,...,...,...,...,...,...
1431,18Cr-20Ni-5.5Si,Bar,SA-479,...,S32615,Sol. ann.,...,8,1,550,220,NP,NP,204,NP,HA-2,"G32, H6",147,...,121,...,114,106,...,...,...,...,...,...,...,...,...,...,...,...,...,...,...,...,...,...,...,...,...,...,...,...,...,...
1432,19Cr-9Ni-1/2Mo,Castings,SA-351,CF10,J92590,...,...,8,1,485,205,NP,NP,816,343,HA-1,"G1, G5, G19, T6",138,134,130,126,122,119,118,115,114,111,109,107,105,103,101,99.5,92.8,75.6,61.2,49,40.1,32.8,27.2,23.4,19.6,16.7,14.7,12.9,11,...,...,...
1433,,Castings,SA-351,CF10,J92590,...,...,8,1,485,205,NP,NP,816,343,HA-1,"G1, G19, T7",138,126,113,107,103,95.7,90,85.6,83.9,82.3,80.5,79.2,77.7,76.4,74.9,73.6,72.6,70,61.2,49,40.1,32.8,27.2,23.4,19.6,16.7,14.7,12.9,11,...,...,...
1434,19Cr-9Ni-2Mo,Castings,SA-351,CF10M,...,...,...,8,1,485,205,NP,NP,816,NP,HA-2,"G1, G5, G19, T6",138,138,138,136,134,133,125,119,116,114,112,111,110,108,107,107,104,94.7,73.7,57.9,46,36.9,30.1,24.3,20.3,17,14.3,12.1,10.3,...,...,...
1435,19Cr-9Ni-2Mo,Castings,SA-351,CF10M,...,...,...,8,1,485,205,NP,NP,816,NP,HA-2,"G1, G19, T8",138,129,119,113,108,99.3,92.7,88.1,86.1,84.4,83.2,82,81.1,80.2,79.5,78.9,78.2,77.6,73.7,57.9,46,36.9,30.1,24.3,20.3,17,14.3,12.1,10.3,...,...,...
1436,19Cr-10Ni-3Mo,Castings,SA-351,CG8M,J93000,...,...,8,1,515,240,NP,NP,538,343,HA-2,"G1, G5, G19",148,146,143,139,135,132,128,122,120,117,116,114,113,112,111,109,97.7,72.6,...,...,...,...,...,...,...,...,...,...,...,...,...,...
1437,19Cr-10Ni-3Mo,Castings,SA-351,CG8M,J93000,...,...,8,1,515,240,NP,NP,538,343,HA-2,"G1, G19",148,139,127,120,113,102,94.9,90,88.4,87.2,86,84.7,83.5,82.9,81.7,80.5,78.9,77,...,...,...,...,...,...,...,...,...,...,...,...,...,...
1438,19Cr-15Ni-4Mo,Smls. tube,SA-213,...,S31725,...,...,8,4,515,205,NP,NP,204,204,HA-4,"G5, G32",138,138,138,137,135,131,...,...,...,...,...,...,...,...,...,...,...,...,...,...,...,...,...,...,...,...,...,...,...,...,...,...
1439,19Cr-15Ni-4Mo,Smls. tube,SA-213,...,S31725,...,...,8,4,515,205,NP,NP,204,204,HA-4,G32,138,127,115,109,105,97.2,...,...,...,...,...,...,...,...,...,...,...,...,...,...,...,...,...,...,...,...,...,...,...,...,...,...
1440,19Cr-15Ni-4Mo,Plate,SA-240,...,S31725,...,...,8,4,515,205,NP,NP,204,204,HA-4,"G5, G32",138,138,138,137,135,131,...,...,...,...,...,...,...,...,...,...,...,...,...,...,...,...,...,...,...,...,...,...,...,...,...,...
1441,19Cr-15Ni-4Mo,Plate,SA-240,...,S31725,...,...,8,4,515,205,NP,NP,204,204,HA-4,G32,138,127,115,109,105,97.2,...,...,...,...,...,...,...,...,...,...,...,...,...,...,...,...,...,...,...,...,...,...,...,...,...,...
1442,19Cr-15Ni-4Mo,Wld. tube,SA-249,...,S31725,...,...,8,4,515,205,NP,NP,204,204,HA-4,"G5, G24, G32",117,117,117,116,114,111,...,...,...,...,...,...,...,...,...,...,...,...,...,...,...,...,...,...,...,...,...,...,...,...,...,...
1443,19Cr-15Ni-4Mo,Wld. tube,SA-249,...,S31725,...,...,8,4,515,205,NP,NP,204,204,HA-4,"G24, G32",117,108,97.6,92.6,88.8,82.6,...,...,...,...,...,...,...,...,...,...,...,...,...,...,...,...,...,...,...,...,...,...,...,...,...,...
1444,19Cr-15Ni-4Mo,Smls. pipe,SA-312,...,S31725,...,...,8,4,515,205,NP,NP,204,NP,HA-4,"G5, G32",138,138,138,137,135,131,...,...,...,...,...,...,...,...,...,...,...,...,...,...,...,...,...,...,...,...,...,...,...,...,...,...
1445,19Cr-15Ni-4Mo,Smls. pipe,SA-312,...,S31725,...,...,8,4,515,205,NP,NP,204,NP,HA-4,G32,138,127,115,109,105,97.2,...,...,...,...,...,...,...,...,...,...,...,...,...,...,...,...,...,...,...,...,...,...,...,...,...,...
1446,19Cr-15Ni-4Mo,Wld. pipe,SA-312,...,S31725,...,...,8,4,515,205,NP,NP,204,NP,HA-4,"G5, G24, G32",117,117,117,116,114,111,...,...,...,...,...,...,...,...,...,...,...,...,...,...,...,...,...,...,...,...,...,...,...,...,...,...
1447,19Cr-15Ni-4Mo,Wld. pipe,SA-312,...,S31725,...,...,8,4,515,205,NP,NP,204,NP,HA-4,"G24, G32",117,108,97.6,92.6,88.8,82.6,...,...,...,...,...,...,...,...,...,...,...,...,...,...,...,...,...,...,...,...,...,...,...,...,...,...
1448,19Cr-15Ni-4Mo,Wld. pipe,SA-358,...,S31725,...,...,8,4,515,205,NP,NP,204,204,HA-4,"G5, G24, G32",117,117,117,116,114,111,...,...,...,...,...,...,...,...,...,...,...,...,...,...,...,...,...,...,...,...,...,...,...,...,...,...
1449,19Cr-15Ni-4Mo,Wld. pipe,SA-358,...,S31725,...,...,8,4,515,205,NP,NP,204,204,HA-4,"G24, G32",117,108,97.6,92.6,88.8,82.6,...,...,...,...,...,...,...,...,...,...,...,...,...,...,...,...,...,...,...,...,...,...,...,...,...,...
1450,19Cr-15Ni-4Mo,Smls. pipe,SA-376,...,S31725,...,...,8,4,515,205,NP,NP,204,204,HA-4,"G5, G32",138,138,138,137,135,131,...,...,...,...,...,...,...,...,...,...,...,...,...,...,...,...,...,...,...,...,...,...,...,...,...,...
1451,19Cr-15Ni-4Mo,Smls. pipe,SA-376,...,S31725,...,...,8,4,515,205,NP,NP,204,204,HA-4,G32,138,127,115,109,105,97.2,...,...,...,...,...,...,...,...,...,...,...,...,...,...,...,...,...,...,...,...,...,...,...,...,...,...
1452,19Cr-15Ni-4Mo,Fittings,SA-403,...,S31725,...,...,8,4,515,205,NP,NP,204,204,HA-4,"G5, G32, W14",138,...,138,...,135,131,...,...,...,...,...,...,...,...,...,...,...,...,...,...,...,...,...,...,...,...,...,...,...,...,...,...
1453,19Cr-15Ni-4Mo,Wld. pipe,SA-409,...,S31725,...,...,8,4,515,205,NP,NP,204,204,HA-4,"G5, G24, G32",117,117,117,116,114,111,...,...,...,...,...,...,...,...,...,...,...,...,...,...,...,...,...,...,...,...,...,...,...,...,...,...
1454,19Cr-15Ni-4Mo,Wld. pipe,SA-409,...,S31725,...,...,8,4,515,205,NP,NP,204,204,HA-4,"G24, G32",117,108,97.6,92.6,88.8,82.6,...,...,...,...,...,...,...,...,...,...,...,...,...,...,...,...,...,...,...,...,...,...,...,...,...,...
1455,19Cr-15Ni-4Mo,Bar,SA-479,...,S31725,...,...,8,4,515,205,NP,NP,204,204,HA-4,"G5, G32",138,138,138,137,135,131,...,...,...,...,...,...,...,...,...,...,...,...,...,...,...,...,...,...,...,...,...,...,...,...,...,...
1456,19Cr-15Ni-4Mo,Bar,SA-479,...,S31725,...,...,8,4,515,205,NP,NP,204,204,HA-4,G32,138,127,115,109,105,97.2,...,...,...,...,...,...,...,...,...,...,...,...,...,...,...,...,...,...,...,...,...,...,...,...,...,...
1457,20Cr-3Ni-1.5Mo-N,Plate,SA-240,...,S32003,...,t > 5,10H,1,655,450,NP,NP,343,NP,HA-5,G19,187,187,180,174,171,169,169,169,169,169,...,...,...,...,...,...,...,...,...,...,...,...,...,...,...,...,...,...,...,...,...,...
1458,20Cr-3Ni-1.5Mo-N,Wld. pipe,SA-790,...,S32003,...,...,10H,1,655,450,NP,NP,343,NP,HA-5,"G19, G24",159,159,153,148,145,144,144,144,144,144,...,...,...,...,...,...,...,...,...,...,...,...,...,...,...,...,...,...,...,...,...,...
1459,20Cr-3Ni-1.5Mo-N,Sheet,SA-240,...,S32003,...,t <=5,10H,1,690,485,NP,NP,343,NP,HA-5,G19,197,197,189,183,180,178,178,178,178,178,...,...,...,...,...,...,...,...,...,...,...,...,...,...,...,...,...,...,...,...,...,...
1460,20Cr-3Ni-1.5Mo-N,Smls. tube,SA-789,...,S32003,...,t <=5,10H,1,690,485,NP,NP,343,NP,HA-5,G19,197,197,189,183,180,178,178,178,178,178,...,...,...,...,...,...,...,...,...,...,...,...,...,...,...,...,...,...,...,...,...,...
1461,20Cr-3Ni-1.5Mo-N,Wld. tube,SA-789,...,S32003,...,t <=5,10H,1,690,485,NP,NP,343,NP,HA-5,"G19, G24",167,167,161,156,153,151,151,151,151,151,...,...,...,...,...,...,...,...,...,...,...,...,...,...,...,...,...,...,...,...,...,...
1462,20Cr-3Ni-1.5Mo-N,Smls. tube,SA-789,...,S32003,...,t > 5,10H,1,655,450,NP,NP,343,NP,HA-5,G19,187,187,180,174,171,169,169,169,169,169,...,...,...,...,...,...,...,...,...,...,...,...,...,...,...,...,...,...,...,...,...,...
1463,20Cr-3Ni-1.5Mo-N,Wld. tube,SA-789,...,S32003,...,t > 5,10H,1,655,450,NP,NP,343,NP,HA-5,"G19, G24",159,159,153,148,145,144,144,144,144,144,...,...,...,...,...,...,...,...,...,...,...,...,...,...,...,...,...,...,...,...,...,...
1464,20Cr-10Ni,Bar,SA-479,ER308,S30880,...,...,...,...,515,205,NP,427,NP,NP,HA-2,G5,138,138,137,134,130,126,122,116,114,111,109,107,105,103,...,...,...,...,...,...,...,...,...,...,...,...,...,...,...,...,...,...
1465,20Cr-18Ni-6Mo,Castings,SA-351,CK3MCuN,J93254,...,...,8,4,550,260,NP,399,399,343,HA-2,"G1, G5",158,158,158,154,149,143,139,136,135,134,133,132,...,...,...,...,...,...,...,...,...,...,...,...,...,...,...,...,...,...,...,...
1466,20Cr-18Ni-6Mo,Castings,SA-351,CK3MCuN,J93254,...,...,8,4,550,260,NP,NP,399,343,HA-2,G1,158,151,141,134,127,119,112,107,106,105,104,103,...,...,...,...,...,...,...,...,...,...,...,...,...,...,...,...,...,...,...,...
1467,20Cr-18Ni-6Mo,Forgings,SA-182,F44,S31254,...,...,8,4,650,300,NP,399,399,343,HA-2,G5,185,185,185,181,176,168,163,159,158,157,156,156,...,...,...,...,...,...,...,...,...,...,...,...,...,...,...,...,...,...,...,...
1468,20Cr-18Ni-6Mo,Forgings,SA-182,F44,S31254,...,...,8,4,650,300,NP,NP,399,343,HA-2,...,185,175,162,154,147,137,129,125,123,121,120,119,...,...,...,...,...,...,...,...,...,...,...,...,...,...,...,...,...,...,...,...
1469,20Cr-18Ni-6Mo,Fittings,SA-403,...,S31254,...,...,8,4,650,305,NP,399,NP,NP,HA-2,"G5, W12",185,185,185,181,176,168,163,159,158,157,156,156,...,...,...,...,...,...,...,...,...,...,...,...,...,...,...,...,...,...,...,...
1470,20Cr-18Ni-6Mo,Smls. tube,SA-213,...,S31254,...,t > 5,8,4,655,310,NP,NP,399,NP,HA-2,G5,187,187,187,182,178,170,165,161,160,159,158,158,...,...,...,...,...,...,...,...,...,...,...,...,...,...,...,...,...,...,...,...
1471,20Cr-18Ni-6Mo,Smls. tube,SA-213,...,S31254,...,t > 5,8,4,655,310,NP,NP,399,NP,HA-2,...,187,181,166,157,151,140,133,127,125,124,123,122,...,...,...,...,...,...,...,...,...,...,...,...,...,...,...,...,...,...,...,...
1472,20Cr-18Ni-6Mo,Plate,SA-240,...,S31254,...,>5,8,4,655,310,NP,399,399,343,HA-2,G5,187,187,186,183,178,170,164,161,160,159,158,158,...,...,...,...,...,...,...,...,...,...,...,...,...,...,...,...,...,...,...,...
1473,20Cr-18Ni-6Mo,Plate,SA-240,...,S31254,...,>5,8,4,655,310,NP,NP,399,343,HA-2,...,187,178,167,158,151,140,133,128,125,124,123,122,...,...,...,...,...,...,...,...,...,...,...,...,...,...,...,...,...,...,...,...
1474,20Cr-18Ni-6Mo,Wld. tube,SA-249,...,S31254,...,t > 5,8,4,655,310,NP,399,399,343,HA-2,"G5, G24",159,159,159,155,151,145,140,137,136,135,135,134,...,...,...,...,...,...,...,...,...,...,...,...,...,...,...,...,...,...,...,...
1475,20Cr-18Ni-6Mo,Wld. tube,SA-249,...,S31254,...,t > 5,8,4,655,310,NP,NP,399,343,HA-2,G24,159,154,141,134,128,119,113,108,107,105,104,104,...,...,...,...,...,...,...,...,...,...,...,...,...,...,...,...,...,...,...,...
1476,20Cr-18Ni-6Mo,Smls. pipe,SA-312,...,S31254,...,t > 5,8,4,655,310,NP,399,399,NP,HA-2,G5,187,187,187,182,178,170,165,161,160,159,158,158,...,...,...,...,...,...,...,...,...,...,...,...,...,...,...,...,...,...,...,...
1477,20Cr-18Ni-6Mo,Smls. pipe,SA-312,...,S31254,...,t > 5,8,4,655,310,NP,NP,399,NP,HA-2,...,187,181,166,157,151,140,133,127,125,124,123,122,...,...,...,...,...,...,...,...,...,...,...,...,...,...,...,...,...,...,...,...
1478,20Cr-18Ni-6Mo,Wld. pipe,SA-312,...,S31254,...,t > 5,8,4,655,310,NP,399,399,NP,HA-2,"G5, G24",159,159,159,155,151,145,140,137,136,135,135,134,...,...,...,...,...,...,...,...,...,...,...,...,...,...,...,...,...,...,...,...
1479,20Cr-18Ni-6Mo,Wld. pipe,SA-312,...,S31254,...,t > 5,8,4,655,310,NP,NP,399,NP,HA-2,G24,159,154,141,134,128,119,113,108,107,105,104,104,...,...,...,...,...,...,...,...,...,...,...,...,...,...,...,...,...,...,...,...
1480,20Cr-18Ni-6Mo,Wld. pipe,SA-358,...,S31254,...,t ≥5,8,4,655,310,NP,399,399,343,HA-2,"G5, G24",159,159,159,155,151,145,140,137,136,135,135,134,...,...,...,...,...,...,...,...,...,...,...,...,...,...,...,...,...,...,...,...
1481,20Cr-18Ni-6Mo,Wld. pipe,SA-358,...,S31254,...,t ≥5,8,4,655,310,NP,NP,399,343,HA-2,G24,159,154,141,134,128,119,113,108,107,105,104,104,...,...,...,...,...,...,...,...,...,...,...,...,...,...,...,...,...,...,...,...
1482,20Cr-18Ni-6Mo,Smls. tube,SA-213,...,S31254,...,t <=5,8,4,675,310,NP,NP,399,NP,HA-2,G5,193,193,192,188,183,175,170,166,165,164,163,162,...,...,...,...,...,...,...,...,...,...,...,...,...,...,...,...,...,...,...,...
1483,20Cr-18Ni-6Mo,Smls. tube,SA-213,...,S31254,...,t <=5,8,4,675,310,NP,NP,399,NP,HA-2,...,193,181,166,157,151,140,133,127,125,124,123,122,...,...,...,...,...,...,...,...,...,...,...,...,...,...,...,...,...,...,...,...
1484,20Cr-18Ni-6Mo,Wld. tube,SA-249,...,S31254,...,t <=5,8,4,675,310,NP,399,399,343,HA-2,"G5, G24",164,164,163,160,156,149,144,141,140,139,139,138,...,...,...,...,...,...,...,...,...,...,...,...,...,...,...,...,...,...,...,...
1485,20Cr-18Ni-6Mo,Wld. tube,SA-249,...,S31254,...,t <=5,8,4,675,310,NP,NP,399,343,HA-2,G24,164,154,141,134,128,119,113,108,107,105,104,104,...,...,...,...,...,...,...,...,...,...,...,...,...,...,...,...,...,...,...,...
1486,20Cr-18Ni-6Mo,Smls. pipe,SA-312,...,S31254,...,t <=5,8,4,675,310,NP,399,399,NP,HA-2,G5,193,193,192,188,183,175,170,166,165,164,163,162,...,...,...,...,...,...,...,...,...,...,...,...,...,...,...,...,...,...,...,...
1487,20Cr-18Ni-6Mo,Smls. pipe,SA-312,...,S31254,...,t <=5,8,4,675,310,NP,NP,399,NP,HA-2,...,193,181,166,157,151,140,133,127,125,124,123,122,...,...,...,...,...,...,...,...,...,...,...,...,...,...,...,...,...,...,...,...
1488,20Cr-18Ni-6Mo,Wld. pipe,SA-312,...,S31254,...,t <=5,8,4,675,310,NP,399,399,NP,HA-2,"G5, G24",164,164,163,160,156,149,144,141,140,139,139,138,...,...,...,...,...,...,...,...,...,...,...,...,...,...,...,...,...,...,...,...
1489,20Cr-18Ni-6Mo,Wld. pipe,SA-312,...,S31254,...,t <=5,8,4,675,310,NP,NP,399,NP,HA-2,G24,164,154,141,134,128,119,113,108,107,105,104,104,...,...,...,...,...,...,...,...,...,...,...,...,...,...,...,...,...,...,...,...
1490,20Cr-18Ni-6Mo,Plate,SA-240,...,S31254,...,<=5,8,4,690,310,NP,399,399,343,HA-2,G5,197,197,197,193,187,179,173,169,168,167,166,165,...,...,...,...,...,...,...,...,...,...,...,...,...,...,...,...,...,...,...,...
1491,20Cr-18Ni-6Mo,Plate,SA-240,...,S31254,...,<=5,8,4,690,310,NP,NP,399,343,HA-2,...,197,182,166,158,151,140,133,128,125,124,123,122,...,...,...,...,...,...,...,...,...,...,...,...,...,...,...,...,...,...,...,...
1492,20Cr-18Ni-6Mo,Wld. pipe,SA-358,...,S31254,...,t < 5,8,4,690,310,NP,399,399,343,HA-2,G5,167,167,167,163,159,150,147,144,143,142,141,140,...,...,...,...,...,...,...,...,...,...,...,...,...,...,...,...,...,...,...,...
1493,20Cr-18Ni-6Mo,Wld. pipe,SA-358,...,S31254,...,t < 5,8,4,690,310,NP,NP,399,343,HA-2,...,167,154,141,134,128,116,113,108,107,105,104,104,...,...,...,...,...,...,...,...,...,...,...,...,...,...,...,...,...,...,...,...
1494,20.5Cr-8.8Ni-Mo-N,Plate,SA-240,...,S31655,...,...,8,3,635,310,NP,NP,454,NP,HA-2,G5,181,181,177,172,168,161,156,153,152,151,150,148,147,145,143,...,...,...,...,...,...,...,...,...,...,...,...,...,...,...,...,...
1495,20.5Cr-8.8Ni-Mo-N,Plate,SA-240,...,S31655,...,...,8,3,635,310,NP,NP,454,NP,HA-2,...,181,179,162,153,145,134,127,121,119,117,115,113,111,109,107,...,...,...,...,...,...,...,...,...,...,...,...,...,...,...,...,...
1496,21Cr-5Mn-1.5Ni-Cu-N,Plate,SA-240,...,S32101,...,>5,10H,1,650,450,NP,NP,316,NP,HA-5,G19,186,186,186,...,177,171,170,170,170,...,...,...,...,...,...,...,...,...,...,...,...,...,...,...,...,...,...,...,...,...,...,...
1497,21Cr-5Mn-1.5Ni-Cu-N,Bar,SA-479,...,S32101,...,...,10H,1,650,450,NP,NP,316,NP,HA-5,G19,186,186,186,...,177,171,170,170,170,...,...,...,...,...,...,...,...,...,...,...,...,...,...,...,...,...,...,...,...,...,...,...
1498,21Cr-5Mn-1.5Ni-Cu-N,Smls. tube,SA-789,...,S32101,...,>5,10H,1,650,450,NP,NP,316,NP,HA-5,G19,186,186,186,...,177,171,170,170,170,...,...,...,...,...,...,...,...,...,...,...,...,...,...,...,...,...,...,...,...,...,...,...
1499,21Cr-5Mn-1.5Ni-Cu-N,Wld. tube,SA-789,...,S32101,...,>5,10H,1,650,450,NP,NP,316,NP,HA-5,"G19, G24",158,158,158,...,150,145,145,145,145,...,...,...,...,...,...,...,...,...,...,...,...,...,...,...,...,...,...,...,...,...,...,...
1500,21Cr-5Mn-1.5Ni-Cu-N,Smls. pipe,SA-790,...,S32101,...,>5,10H,1,650,450,NP,NP,316,NP,HA-5,G19,186,186,186,...,177,171,170,170,170,...,...,...,...,...,...,...,...,...,...,...,...,...,...,...,...,...,...,...,...,...,...,...
1501,21Cr-5Mn-1.5Ni-Cu-N,Wld. pipe,SA-790,...,S32101,...,>5,10H,1,650,450,NP,NP,316,NP,HA-5,"G19, G24",158,158,158,...,150,145,145,145,145,...,...,...,...,...,...,...,...,...,...,...,...,...,...,...,...,...,...,...,...,...,...,...
1502,21Cr-5Mn-1.5Ni-Cu-N,Fittings,SA-815,...,S32101,...,...,10H,1,650,450,NP,NP,316,NP,HA-5,"G19, W14",186,186,186,...,177,171,170,170,170,...,...,...,...,...,...,...,...,...,...,...,...,...,...,...,...,...,...,...,...,...,...,...
1503,21Cr-5Mn-1.5Ni-Cu-N,"Sheet, strip",SA-240,...,S32101,...,<=5,10H,1,700,530,NP,NP,316,NP,HA-5,G19,200,200,200,...,190,184,183,183,183,...,...,...,...,...,...,...,...,...,...,...,...,...,...,...,...,...,...,...,...,...,...,...
1504,21Cr-5Mn-1.5Ni-Cu-N,Smls. tube,SA-789,...,S32101,...,<=5,10H,1,700,530,NP,NP,316,NP,HA-5,G19,200,200,200,...,190,184,183,183,183,...,...,...,...,...,...,...,...,...,...,...,...,...,...,...,...,...,...,...,...,...,...,...
1505,21Cr-5Mn-1.5Ni-Cu-N,Wld. tube,SA-789,...,S32101,...,<=5,10H,1,700,530,NP,NP,316,NP,HA-5,"G19, G24",170,170,170,...,162,157,156,156,156,...,...,...,...,...,...,...,...,...,...,...,...,...,...,...,...,...,...,...,...,...,...,...
1506,21Cr-5Mn-1.5Ni-Cu-N,Smls. pipe,SA-790,...,S32101,...,<=5,10H,1,700,530,NP,NP,316,NP,HA-5,G19,200,200,200,...,190,184,183,183,183,...,...,...,...,...,...,...,...,...,...,...,...,...,...,...,...,...,...,...,...,...,...,...
1507,21Cr-5Mn-1.5Ni-Cu-N,Wld. pipe,SA-790,...,S32101,...,<=5,10H,1,700,530,NP,NP,316,NP,HA-5,"G19, G24",170,170,170,...,162,157,156,156,156,...,...,...,...,...,...,...,...,...,...,...,...,...,...,...,...,...,...,...,...,...,...,...
1508,21Cr-6Ni-9Mn,Forgings,SA-182,FXM-11,S21904,...,...,8,3,620,345,NP,NP,316,316,HA-6,...,177,177,176,165,151,136,126,120,117,...,...,...,...,...,...,...,...,...,...,...,...,...,...,...,...,...,...,...,...,...,...,...
1509,21Cr-6Ni-9Mn,Smls. pipe,SA-312,TPXM-11,S21904,...,...,8,3,620,345,NP,NP,316,316,HA-6,G5,177,177,177,172,165,158,153,149,148,...,...,...,...,...,...,...,...,...,...,...,...,...,...,...,...,...,...,...,...,...,...,...
1510,21Cr-6Ni-9Mn,Smls. pipe,SA-312,TPXM-11,S21904,...,...,8,3,620,345,NP,NP,316,316,HA-6,...,177,177,176,165,151,136,126,120,117,...,...,...,...,...,...,...,...,...,...,...,...,...,...,...,...,...,...,...,...,...,...,...
1511,21Cr-6Ni-9Mn,Wld. pipe,SA-312,TPXM-11,S21904,...,...,8,3,620,345,NP,NP,316,316,HA-6,"G5, G24",151,151,151,146,140,134,130,127,126,...,...,...,...,...,...,...,...,...,...,...,...,...,...,...,...,...,...,...,...,...,...,...
1512,21Cr-6Ni-9Mn,Wld. pipe,SA-312,TPXM-11,S21904,...,...,8,3,620,345,NP,NP,316,316,HA-6,G24,151,151,150,140,128,115,107,102,99.9,...,...,...,...,...,...,...,...,...,...,...,...,...,...,...,...,...,...,...,...,...,...,...
1513,21Cr-6Ni-9Mn,Plate,SA-666,XM-11,S21904,...,...,8,3,620,345,NP,NP,316,316,HA-6,G5,177,177,177,172,165,158,153,149,148,...,...,...,...,...,...,...,...,...,...,...,...,...,...,...,...,...,...,...,...,...,...,...
1514,21Cr-6Ni-9Mn,Plate,SA-666,XM-11,S21904,...,...,8,3,620,345,NP,NP,316,316,HA-6,...,177,177,176,165,151,136,126,120,117,...,...,...,...,...,...,...,...,...,...,...,...,...,...,...,...,...,...,...,...,...,...,...
1515,21Cr-6Ni-9Mn,Forgings,SA-965,FXM-11,S21904,...,...,8,3,620,345,NP,NP,316,316,HA-6,G5,177,177,177,172,165,158,153,149,148,...,...,...,...,...,...,...,...,...,...,...,...,...,...,...,...,...,...,...,...,...,...,...
1516,21Cr-6Ni-9Mn,Forgings,SA-965,FXM-11,S21904,...,...,8,3,620,345,NP,NP,316,316,HA-6,...,177,177,176,165,151,136,126,120,117,...,...,...,...,...,...,...,...,...,...,...,...,...,...,...,...,...,...,...,...,...,...,...
1517,21Cr-11Ni-N,Forgings,SA-182,F45,S30815,...,...,8,2,600,310,899,NP,899,343,HA-6,"G5, G6, T5",172,171,170,165,160,155,151,148,147,146,145,143,142,140,138,136,117,93.4,73.6,58.4,45.8,35.5,28,22.3,17.7,14.2,11.9,10.2,8.19,6.58,5.8,4.85
1518,21Cr-11Ni-N,Forgings,SA-182,F45,S30815,...,...,8,2,600,310,899,NP,899,343,HA-6,"G6, T6",172,171,169,161,151,138,129,123,121,120,118,117,116,115,113,112,109,93.4,73.6,58.4,45.8,35.5,28,22.3,17.7,14.2,11.9,10.2,8.19,6.58,5.8,4.85
1519,21Cr-11Ni-N,Smls. tube,SA-213,...,S30815,...,...,8,2,600,310,899,NP,899,343,HA-6,"G5, G6, T5",172,171,170,165,160,155,151,148,147,146,145,143,142,140,138,136,117,93.4,73.6,58.4,45.8,35.5,28,22.3,17.7,14.2,11.9,10.2,8.19,6.58,5.8,4.85
1520,21Cr-11Ni-N,Smls. tube,SA-213,...,S30815,...,...,8,2,600,310,899,NP,899,343,HA-6,"G6, T6",172,171,169,161,151,138,129,123,121,120,118,117,116,115,113,112,109,93.4,73.6,58.4,45.8,35.5,28,22.3,17.7,14.2,11.9,10.2,8.19,6.58,5.8,4.85
1521,21Cr-11Ni-N,Plate,SA-240,...,S30815,...,...,8,2,600,310,899,NP,899,343,HA-6,"G5, G6, T5",172,171,170,165,160,155,151,148,147,146,145,143,142,140,138,136,117,93.4,73.6,58.4,45.8,35.5,28,22.3,17.7,14.2,11.9,10.2,8.19,6.58,5.8,4.85
1522,21Cr-11Ni-N,Plate,SA-240,...,S30815,...,...,8,2,600,310,899,NP,899,343,HA-6,"G6, T6",172,171,169,161,151,138,129,123,121,120,118,117,116,115,113,112,109,93.4,73.6,58.4,45.8,35.5,28,22.3,17.7,14.2,11.9,10.2,8.19,6.58,5.8,4.85
1523,21Cr-11Ni-N,Wld. tube,SA-249,...,S30815,...,...,8,2,600,310,899,NP,899,343,HA-6,"G5, G6, G24, T5",145,145,144,141,136,132,128,126,125,124,123,122,121,119,118,114,101,79.6,62.9,50,39.1,30,23.8,18.7,14.7,11.8,10.3,8.82,6.89,5.61,4.92,4.1
1524,21Cr-11Ni-N,Wld. tube,SA-249,...,S30815,...,...,8,2,600,310,899,NP,899,343,HA-6,"G6, G24, T6",145,145,144,137,129,117,110,105,103,102,101,99.9,98.7,98,96.9,95.6,92.7,79.6,62.9,50,39.1,30,23.8,18.7,14.7,11.8,10.3,8.82,6.89,5.61,4.92,4.1
1525,21Cr-11Ni-N,Smls. pipe,SA-312,...,S30815,...,...,8,2,600,310,899,NP,899,343,HA-6,"G5, G6, T5",172,171,170,165,160,155,151,148,147,146,145,143,142,140,138,136,117,93.4,73.6,58.4,45.8,35.5,28,22.3,17.7,14.2,11.9,10.2,8.19,6.58,5.8,4.85
1526,21Cr-11Ni-N,Smls. pipe,SA-312,...,S30815,...,...,8,2,600,310,899,NP,899,343,HA-6,"G6, T6",172,171,169,161,151,138,129,123,121,120,118,117,116,115,113,112,109,93.4,73.6,58.4,45.8,35.5,28,22.3,17.7,14.2,11.9,10.2,8.19,6.58,5.8,4.85
1527,21Cr-11Ni-N,Wld. pipe,SA-312,...,S30815,...,...,8,2,600,310,899,NP,899,343,HA-6,"G5, G6, G24, T5",145,145,144,141,136,132,128,126,125,124,123,122,121,119,118,114,101,79.6,62.9,50,39.1,30,23.8,18.7,14.7,11.8,10.3,8.82,6.89,5.61,4.92,4.1
1528,21Cr-11Ni-N,Wld. pipe,SA-312,...,S30815,...,...,8,2,600,310,899,NP,899,343,HA-6,"G6, G24, T6",145,145,144,137,129,117,110,105,103,102,101,99.9,98.7,98,96.9,95.6,92.7,79.6,62.9,50,39.1,30,23.8,18.7,14.7,11.8,10.3,8.82,6.89,5.61,4.92,4.1
1529,21Cr-11Ni-N,Bar,SA-479,...,S30815,...,...,8,2,600,310,899,NP,899,343,HA-6,"G5, G6, T5",172,171,170,165,160,155,151,148,147,146,145,143,142,140,138,136,117,93.4,73.6,58.4,45.8,35.5,28,22.3,17.7,14.2,11.9,10.2,8.19,6.58,5.8,4.85
1530,21Cr-11Ni-N,Bar,SA-479,...,S30815,...,...,8,2,600,310,899,NP,899,343,HA-6,"G6, T6",172,171,169,161,151,138,129,123,121,120,118,117,116,115,113,112,109,93.4,73.6,58.4,45.8,35.5,28,22.3,17.7,14.2,11.9,10.2,8.19,6.58,5.8,4.85
1531,22Cr-2Ni-Mo-N,Forgings,SA-182,F66,S32202,...,...,10H,1,648,448,NP,NP,316,NP,HA-5,G19,185,185,182,175,171,170,170,170,170,...,...,...,...,...,...,...,...,...,...,...,...,...,...,...,...,...,...,...,...,...,...,...
1532,22Cr-2Ni-Mo-N,Plate,SA-240,...,S32202,...,...,10H,1,648,448,NP,NP,316,NP,HA-5,G19,185,185,182,175,171,170,170,170,170,...,...,...,...,...,...,...,...,...,...,...,...,...,...,...,...,...,...,...,...,...,...,...
1533,22Cr-2Ni-Mo-N,Bar,SA-479,...,S32202,...,...,10H,1,648,448,NP,NP,316,NP,HA-5,G19,185,185,182,175,171,170,170,170,170,...,...,...,...,...,...,...,...,...,...,...,...,...,...,...,...,...,...,...,...,...,...,...
1534,22Cr-2Ni-Mo-N,Smls. tube,SA-789,...,S32202,...,...,10H,1,648,448,NP,NP,316,NP,HA-5,G19,185,185,182,175,171,170,170,170,170,...,...,...,...,...,...,...,...,...,...,...,...,...,...,...,...,...,...,...,...,...,...,...
1535,22Cr-2Ni-Mo-N,Wld. tube,SA-789,...,S32202,...,...,10H,1,648,448,NP,NP,316,NP,HA-5,"G19, G24",157,157,154,149,146,144,144,144,144,...,...,...,...,...,...,...,...,...,...,...,...,...,...,...,...,...,...,...,...,...,...,...
1536,22Cr-2Ni-Mo-N,Smls. pipe,SA-790,...,S32202,...,...,10H,1,648,448,NP,NP,316,NP,HA-5,G19,185,185,182,175,171,170,170,170,170,...,...,...,...,...,...,...,...,...,...,...,...,...,...,...,...,...,...,...,...,...,...,...
1537,22Cr-2Ni-Mo-N,Wld. pipe,SA-790,...,S32202,...,...,10H,1,648,448,NP,NP,316,NP,HA-5,"G19, G24",157,157,154,149,146,144,144,144,144,...,...,...,...,...,...,...,...,...,...,...,...,...,...,...,...,...,...,...,...,...,...,...
1538,22Cr-2Ni-Mo-N,Smls. fittings,SA-815,...,S32202,...,...,10H,1,648,448,NP,NP,316,NP,HA-5,G19,185,185,182,175,171,170,170,170,170,...,...,...,...,...,...,...,...,...,...,...,...,...,...,...,...,...,...,...,...,...,...,...
1539,22Cr-2Ni-Mo-N,Wld. fittings,SA-815,...,S32202,...,...,10H,1,648,448,NP,NP,316,NP,HA-5,"G3, G19",157,157,154,149,146,144,144,144,144,...,...,...,...,...,...,...,...,...,...,...,...,...,...,...,...,...,...,...,...,...,...,...
1540,22Cr-5Ni-3Mo-N,Castings,SA-995,4A,J92205,...,...,10H,1,620,415,NP,NP,260,NP,HA-5,"G1, G19",177,177,177,173,170,168,168,168,...,...,...,...,...,...,...,...,...,...,...,...,...,...,...,...,...,...,...,...,...,...,...,...
1541,22Cr-5Ni-3Mo-N,Forgings,SA-182,F51,S31803,...,...,10H,1,620,450,316,NP,316,316,HA-5,G19,177,177,177,174,171,165,161,160,159,...,...,...,...,...,...,...,...,...,...,...,...,...,...,...,...,...,...,...,...,...,...,...
1542,22Cr-5Ni-3Mo-N,Plate,SA-240,...,S31803,...,...,10H,1,620,450,316,NP,316,316,HA-5,G19,177,177,177,174,171,165,161,160,159,...,...,...,...,...,...,...,...,...,...,...,...,...,...,...,...,...,...,...,...,...,...,...
1543,22Cr-5Ni-3Mo-N,Bar,SA-479,...,S31803,...,...,10H,1,620,450,316,NP,316,NP,HA-5,G19,177,177,177,174,171,165,161,160,159,...,...,...,...,...,...,...,...,...,...,...,...,...,...,...,...,...,...,...,...,...,...,...
1544,22Cr-5Ni-3Mo-N,Smls. tube,SA-789,...,S31803,...,...,10H,1,620,450,316,NP,316,316,HA-5,G19,177,177,177,174,171,165,161,160,159,...,...,...,...,...,...,...,...,...,...,...,...,...,...,...,...,...,...,...,...,...,...,...
1545,22Cr-5Ni-3Mo-N,Wld. tube,SA-789,...,S31803,...,...,10H,1,620,450,316,NP,316,316,HA-5,"G19, G24",151,151,151,148,145,140,137,135,135,...,...,...,...,...,...,...,...,...,...,...,...,...,...,...,...,...,...,...,...,...,...,...
1546,22Cr-5Ni-3Mo-N,Smls. pipe,SA-790,...,S31803,...,...,10H,1,620,450,316,NP,316,316,HA-5,G19,177,177,177,174,171,165,161,160,159,...,...,...,...,...,...,...,...,...,...,...,...,...,...,...,...,...,...,...,...,...,...,...
1547,22Cr-5Ni-3Mo-N,Wld. pipe,SA-790,...,S31803,...,...,10H,1,620,450,316,NP,316,316,HA-5,"G19, G24",151,151,151,148,145,140,137,135,135,...,...,...,...,...,...,...,...,...,...,...,...,...,...,...,...,...,...,...,...,...,...,...
1548,22Cr-5Ni-3Mo-N,Smls. fittings,SA-815,...,S31803,...,...,10H,1,620,450,316,NP,NP,NP,HA-5,G19,177,177,177,174,171,165,161,160,159,...,...,...,...,...,...,...,...,...,...,...,...,...,...,...,...,...,...,...,...,...,...,...
1549,22Cr-5Ni-3Mo-N,Wld. fittings,SA-815,...,S31803,...,...,10H,1,620,450,316,NP,NP,NP,HA-5,"G19, G24",151,151,151,148,145,140,137,135,135,...,...,...,...,...,...,...,...,...,...,...,...,...,...,...,...,...,...,...,...,...,...,...
1550,22Cr-5Ni-3Mo-N,Smls. & wld. fittings,SA-815,...,S31803,...,...,10H,1,620,450,NP,NP,316,316,HA-5,"G19, W14",177,177,177,174,171,165,161,160,159,...,...,...,...,...,...,...,...,...,...,...,...,...,...,...,...,...,...,...,...,...,...,...
1551,22Cr-5Ni-3Mo-N,Plate,SA-240,...,S32205,...,...,10H,1,655,450,NP,316,316,316,HA-5,G19,187,187,187,184,180,174,170,168,168,...,...,...,...,...,...,...,...,...,...,...,...,...,...,...,...,...,...,...,...,...,...,...
1552,22Cr-5Ni-3Mo-N,Bar,SA-479,...,S32205,...,...,10H,1,655,450,NP,316,316,NP,HA-5,G19,187,187,187,184,180,174,170,168,168,...,...,...,...,...,...,...,...,...,...,...,...,...,...,...,...,...,...,...,...,...,...,...
1553,22Cr-5Ni-3Mo-N,Smls. & wld. pipe,SA-790,...,S32205,...,...,10H,1,655,450,NP,316,NP,NP,HA-5,"G19, W12",187,187,187,184,180,174,170,168,168,...,...,...,...,...,...,...,...,...,...,...,...,...,...,...,...,...,...,...,...,...,...,...
1554,22Cr-5Ni-3Mo-N,Smls. pipe,SA-790,...,S32205,...,...,10H,1,655,450,NP,NP,316,316,HA-5,G19,187,187,187,184,180,174,170,168,168,...,...,...,...,...,...,...,...,...,...,...,...,...,...,...,...,...,...,...,...,...,...,...
1555,22Cr-5Ni-3Mo-N,Wld. pipe,SA-790,...,S32205,...,...,10H,1,655,450,NP,NP,316,316,HA-5,"G19, G24",159,159,159,156,153,148,145,143,143,...,...,...,...,...,...,...,...,...,...,...,...,...,...,...,...,...,...,...,...,...,...,...
1556,22Cr-5Ni-3Mo-N,Smls. & wld. fittings,SA-815,...,S32205,...,...,10H,1,655,450,NP,316,NP,NP,HA-5,"G19, W12",187,187,187,184,180,174,170,168,168,...,...,...,...,...,...,...,...,...,...,...,...,...,...,...,...,...,...,...,...,...,...,...
1557,22Cr-5Ni-3Mo-N,Smls. fittings,SA-815,...,S32205,...,...,10H,1,655,450,NP,NP,316,316,HA-5,G19,187,187,187,184,180,174,170,168,168,...,...,...,...,...,...,...,...,...,...,...,...,...,...,...,...,...,...,...,...,...,...,...
1558,22Cr-5Ni-3Mo-N,Wld. fittings,SA-815,...,S32205,...,...,10H,1,655,450,NP,NP,316,316,HA-5,"G19, G24",159,159,159,156,153,148,145,143,143,...,...,...,...,...,...,...,...,...,...,...,...,...,...,...,...,...,...,...,...,...,...,...
1559,22Cr-5Ni-3Mo-N,Forgings,SA-182,F60,S32205,...,...,10H,1,655,480,NP,316,316,316,HA-5,G19,187,187,187,184,180,174,170,168,168,...,...,...,...,...,...,...,...,...,...,...,...,...,...,...,...,...,...,...,...,...,...,...
1560,22Cr-5Ni-3Mo-N,Smls. & wld. tube,SA-789,...,S32205,...,...,10H,1,655,480,NP,316,NP,NP,HA-5,"G19, W12",187,187,187,184,180,174,170,168,168,...,...,...,...,...,...,...,...,...,...,...,...,...,...,...,...,...,...,...,...,...,...,...
1561,22Cr-5Ni-3Mo-N,Smls. tube,SA-789,...,S32205,...,...,10H,1,655,480,NP,NP,316,316,HA-5,G19,187,187,187,184,180,174,170,168,168,...,...,...,...,...,...,...,...,...,...,...,...,...,...,...,...,...,...,...,...,...,...,...
1562,22Cr-5Ni-3Mo-N,Wld. tube,SA-789,...,S32205,...,...,10H,1,655,480,NP,NP,316,316,HA-5,"G19, G24",159,159,159,156,153,148,145,143,143,...,...,...,...,...,...,...,...,...,...,...,...,...,...,...,...,...,...,...,...,...,...,...
1563,22Cr-13Ni-5Mn,Castings,SA-351,CG6MMN,J93790,...,...,8,3,585,295,NP,NP,566,343,HA-2,G1,134,133,132,128,123,116,111,107,106,104,102,101,101,99.5,98.2,97.5,96.6,95,93.1,...,...,...,...,...,...,...,...,...,...,...,...,...
