Repository: hoppalot22/PDFTableExtract-ASME

File: 59B63A10 (part 10 of 11)
Line No.,Nominal Composition,Product Form,Spec. No.,Type/Grade,Alloy Desig./UNS No.,Class/Condition/Temper,Size/Thickness (mm),P-No.,Group No.,Min. Tensile Strength (MPa),Min. Yield Strength (MPa),I,III,VIII-1,XII,External Pressure Chart No.,Notes,40,65,100,125,150,200,250,300,325,350,375,400,425,450,475,500,525,550,575,600,625,650,675,700,725,750,775,800,825,850,875,900
1564,22Cr-13Ni-5Mn,Forgings,SA-182,FXM-19,S20910,...,...,8,3,690,380,NP,427,649,343,HA-6,"G5, T8",197,196,195,191,185,180,176,174,173,171,170,169,167,165,163,161,158,157,152,132,83.6,56.1,...,...,...,...,...,...,...,...,...,...
1565,22Cr-13Ni-5Mn,Smls. tube,SA-213,XM-19,S20910,...,...,8,3,690,380,NP,NP,649,NP,HA-6,T8,197,196,195,191,185,180,176,174,172,169,167,165,162,161,159,157,156,154,152,132,83.6,56.1,...,...,...,...,...,...,...,...,...,...
1566,22Cr-13Ni-5Mn,Plate,SA-240,XM-19,S20910,...,...,8,3,690,380,NP,427,649,343,HA-6,"G5, T8",197,196,195,191,185,180,176,174,173,171,170,169,167,165,163,161,158,157,152,132,83.6,56.1,...,...,...,...,...,...,...,...,...,...
1567,22Cr-13Ni-5Mn,Wld. tube,SA-249,TPXM-19,S20910,...,...,8,3,690,380,NP,427,NP,NP,HA-6,"G5, W12",197,196,195,191,185,180,176,174,173,171,170,169,167,165,...,...,...,...,...,...,...,...,...,...,...,...,...,...,...,...,...,...
1568,22Cr-13Ni-5Mn,Wld. tube,SA-249,TPXM-19,S20910,...,...,8,3,690,380,NP,NP,649,343,HA-6,"G24, T8",168,167,165,162,158,153,149,147,146,144,142,140,138,137,135,134,132,131,129,111,71.4,48,...,...,...,...,...,...,...,...,...,...
1569,22Cr-13Ni-5Mn,Smls. & wld. pipe,SA-312,TPXM-19,S20910,...,...,8,3,690,380,NP,427,NP,NP,HA-6,"G5, W12",197,196,195,191,185,180,176,174,173,171,170,169,167,165,...,...,...,...,...,...,...,...,...,...,...,...,...,...,...,...,...,...
1570,22Cr-13Ni-5Mn,Smls. pipe,SA-312,TPXM-19,S20910,...,...,8,3,690,380,NP,NP,649,343,HA-6,T8,197,196,195,191,185,180,176,174,172,169,167,165,162,161,159,157,156,154,152,132,83.6,56.1,...,...,...,...,...,...,...,...,...,...
1571,22Cr-13Ni-5Mn,Wld. pipe,SA-312,TPXM-19,S20910,...,...,8,3,690,380,NP,NP,649,343,HA-6,"G24, T8",168,167,165,162,158,153,149,147,146,144,142,140,138,137,135,134,132,131,129,111,71.4,48,...,...,...,...,...,...,...,...,...,...
1572,22Cr-13Ni-5Mn,Wld. pipe,SA-358,XM-19,S20910,1,...,8,3,690,380,NP,427,NP,NP,HA-6,"G5, W12",197,196,195,191,185,180,176,174,173,171,170,169,167,165,...,...,...,...,...,...,...,...,...,...,...,...,...,...,...,...,...,...
1573,22Cr-13Ni-5Mn,Smls. & wld. fittings,SA-403,XM-19,S20910,...,...,8,3,690,380,NP,427,649,343,HA-6,"G5, T8, W12, W14",197,196,195,191,185,180,176,174,173,171,170,169,167,165,163,161,158,157,152,132,83.6,56.1,...,...,...,...,...,...,...,...,...,...
1574,22Cr-13Ni-5Mn,Bar,SA-479,XM-19,S20910,...,...,8,3,690,380,NP,427,649,343,HA-6,"G5, G22, T8",197,196,195,191,185,180,176,174,173,171,170,169,167,165,163,161,158,157,152,132,83.6,56.1,...,...,...,...,...,...,...,...,...,...
1575,22Cr-13Ni-5Mn,Wld. pipe,SA-813,TPXM-19,S20910,...,...,8,3,690,380,NP,427,NP,NP,HA-6,"G5, W12",197,196,195,191,185,180,176,174,173,171,170,169,167,165,...,...,...,...,...,...,...,...,...,...,...,...,...,...,...,...,...,...
1576,22Cr-13Ni-5Mn,Wld. pipe,SA-814,TPXM-19,S20910,...,...,8,3,690,380,NP,427,NP,NP,HA-6,"G5, W12",197,196,195,191,185,180,176,174,173,171,170,169,167,165,...,...,...,...,...,...,...,...,...,...,...,...,...,...,...,...,...,...
1577,23Cr-4Ni-Mo-Cu-N,Plate,SA-240,...,S32304,...,...,10H,1,600,400,NP,NP,316,316,HA-6,G19,172,169,164,159,155,150,147,145,144,...,...,...,...,...,...,...,...,...,...,...,...,...,...,...,...,...,...,...,...,...,...,...
1578,23Cr-4Ni-Mo-Cu-N,Smls. tube,SA-789,...,S32304,...,>25,10H,1,600,400,NP,NP,316,316,HA-6,G19,172,169,164,159,155,150,147,145,144,...,...,...,...,...,...,...,...,...,...,...,...,...,...,...,...,...,...,...,...,...,...,...
1579,23Cr-4Ni-Mo-Cu-N,Wld. tube,SA-789,...,S32304,...,>25,10H,1,600,400,NP,NP,316,316,HA-6,"G19, G24",145,144,140,135,132,128,125,124,123,...,...,...,...,...,...,...,...,...,...,...,...,...,...,...,...,...,...,...,...,...,...,...
1580,23Cr-4Ni-Mo-Cu-N,Smls. pipe,SA-790,...,S32304,...,...,10H,1,600,400,NP,NP,316,316,HA-6,G19,172,169,164,159,155,150,147,145,144,...,...,...,...,...,...,...,...,...,...,...,...,...,...,...,...,...,...,...,...,...,...,...
1581,23Cr-4Ni-Mo-Cu-N,Wld. pipe,SA-790,...,S32304,...,...,10H,1,600,400,NP,NP,316,316,HA-6,"G19, G24",145,144,140,135,132,128,125,124,123,...,...,...,...,...,...,...,...,...,...,...,...,...,...,...,...,...,...,...,...,...,...,...
1582,23Cr-4Ni-Mo-Cu-N,Smls. tube,SA-789,...,S32304,...,<=25,10H,1,690,450,NP,NP,316,316,HA-5,G19,197,194,189,184,178,173,170,168,167,...,...,...,...,...,...,...,...,...,...,...,...,...,...,...,...,...,...,...,...,...,...,...
1583,23Cr-4Ni-Mo-Cu-N,Wld. tube,SA-789,...,S32304,...,<=25,10H,1,690,450,NP,NP,316,316,HA-5,"G19, G24",168,165,160,156,152,147,145,143,142,...,...,...,...,...,...,...,...,...,...,...,...,...,...,...,...,...,...,...,...,...,...,...
1584,23Cr-12Ni,Smls. & wld. fittings,SA-403,309,S30900,...,...,8,2,515,205,NP,427,816,343,HA-2,"G5, G12, T5, W12, W14",138,138,138,138,138,138,135,131,129,127,125,124,122,121,119,115,89.4,59.2,44.2,31.8,23.7,16.9,10.7,6.1,3.78,2.96,2.4,1.76,1.15,...,...,...
1585,23Cr-12Ni,Smls. tube,SA-213,TP309S,S30908,...,...,8,2,515,205,816,NP,816,343,HA-2,"G5, G12, T5",138,138,138,138,138,138,135,131,129,127,125,124,122,121,119,115,89.4,59.2,44.2,31.8,23.7,16.9,10.7,6.1,3.78,2.96,2.4,1.76,1.15,...,...,...
1586,23Cr-12Ni,Smls. tube,SA-213,TP309S,S30908,...,...,8,2,515,205,816,NP,816,343,HA-2,"G12, T6",138,129,120,115,111,105,100,96.7,95.4,94.1,92.9,91.6,90.4,89.2,87.9,86.7,78.5,59.2,44.2,31.8,23.7,16.9,10.7,6.1,3.78,2.96,2.4,1.76,1.15,...,...,...
1587,23Cr-12Ni,Plate,SA-240,309S,S30908,...,...,8,2,515,205,816,427,816,343,HA-2,"G5, G12, T5",138,138,138,138,138,138,135,131,129,127,125,124,122,121,119,115,89.4,59.2,44.2,31.8,23.7,16.9,10.7,6.1,3.78,2.96,2.4,1.76,1.15,...,...,...
1588,23Cr-12Ni,Plate,SA-240,309S,S30908,...,...,8,2,515,205,816,NP,816,343,HA-2,"G12, T6",138,129,120,115,111,105,100,96.7,95.4,94.1,92.9,91.6,90.4,89.2,87.9,86.7,78.5,59.2,44.2,31.8,23.7,16.9,10.7,6.1,3.78,2.96,2.4,1.76,1.15,...,...,...
1589,23Cr-12Ni,Wld. tube,SA-249,TP309S,S30908,...,...,8,2,515,205,NP,NP,816,343,HA-2,"G5, G12, G24, T5",117,117,117,117,117,117,115,111,109,108,107,105,104,102,101,98.9,74.7,50.6,37.4,27.5,20.4,14.2,9.27,5.22,3.23,2.53,2.06,1.52,0.96,...,...,...
1590,23Cr-12Ni,Wld. tube,SA-249,TP309S,S30908,...,...,8,2,515,205,NP,NP,816,343,HA-2,"G12, G24, T6",117,110,101,97.5,94.3,88.7,84.7,82.1,80.8,79.8,79.1,77.9,77.3,76.1,74.8,73.5,64.8,50.6,37.4,27.5,20.4,14.2,9.27,5.22,3.23,2.53,2.06,1.52,0.96,...,...,...
1591,23Cr-12Ni,Smls. & wld. pipe,SA-312,TP309S,S30908,...,...,8,2,515,205,816,427,816,343,HA-2,"G5, G12, T5, W12, W14",138,138,138,138,138,138,135,131,129,127,125,124,122,121,119,115,89.4,59.2,44.2,31.8,23.7,16.9,10.7,6.1,3.78,2.96,2.4,1.76,1.15,...,...,...
1592,23Cr-12Ni,Smls. pipe,SA-312,TP309S,S30908,...,...,8,2,515,205,816,NP,816,343,HA-2,"G12, T6",138,129,120,115,111,105,100,96.7,95.4,94.1,92.9,91.6,90.4,89.2,87.9,86.7,78.5,59.2,44.2,31.8,23.7,16.9,10.7,6.1,3.78,2.96,2.4,1.76,1.15,...,...,...
1593,23Cr-12Ni,Wld. pipe,SA-312,TP309S,S30908,...,...,8,2,515,205,816,NP,NP,NP,HA-2,"G5, G12, T5, W13",138,138,138,138,138,138,135,131,129,127,125,124,122,121,119,115,89.4,59.2,44.2,31.8,23.7,16.9,10.7,6.1,3.78,2.96,2.4,1.76,1.15,...,...,...
1594,23Cr-12Ni,Wld. pipe,SA-312,TP309S,S30908,...,...,8,2,515,205,816,NP,NP,NP,HA-2,"G12, T6, W13",138,129,120,115,111,105,100,96.7,95.4,94.1,92.9,91.6,90.4,89.2,87.9,86.7,78.5,59.2,44.2,31.8,23.7,16.9,10.7,6.1,3.78,2.96,2.4,1.76,1.15,...,...,...
1595,23Cr-12Ni,Wld. pipe,SA-312,TP309S,S30908,...,...,8,2,515,205,816,NP,816,343,HA-2,"G5, G12, G24, T5",117,117,117,117,117,117,115,111,109,108,107,105,104,102,101,98.9,74.7,50.6,37.4,27.5,20.4,14.2,9.27,5.22,3.23,2.53,2.06,1.52,0.96,...,...,... 
1596,23Cr-12Ni,Wld. pipe,SA-312,TP309S,S30908,...,...,8,2,515,205,816,NP,816,343,HA-2,"G12, G24, T6",117,110,101,97.5,94.3,88.7,84.7,82.1,80.8,79.8,79.1,77.9,77.3,76.1,74.8,73.5,64.8,50.6,37.4,27.5,20.4,14.2,9.27,5.22,3.23,2.53,2.06,1.52,0.96,...,...,... 
1597,23Cr-12Ni,Wld. pipe,SA-358,309S,S30908,1,...,8,2,515,205,NP,427,NP,NP,HA-2,"G5, W12",138,138,138,138,138,138,135,131,129,127,125,124,122,121,...,...,...,...,...,...,...,...,...,...,...,...,...,...,...,...,...,...
1598,23Cr-12Ni,Bar,SA-479,309S,S30908,...,...,8,2,515,205,538,NP,538,343,HA-2,"G5, G12, G22, T5",138,138,138,138,138,138,135,131,129,127,125,124,122,121,119,115,89.4,59.2,...,...,...,...,...,...,...,...,...,...,...,...,...,...
1599,23Cr-12Ni,Bar,SA-479,309S,S30908,...,...,8,2,515,205,538,NP,538,343,HA-2,"G12, G22, T6",138,129,120,115,111,105,100,96.7,95.4,94.1,92.9,91.6,90.4,89.2,87.9,86.7,78.5,59.2,...,...,...,...,...,...,...,...,...,...,...,...,...,...
1600,23Cr-12Ni,Wld. pipe,SA-813,TP309S,S30908,...,...,8,2,515,205,NP,NP,816,343,HA-2,"G5, G12, G24, T5",117,117,117,117,117,117,115,111,109,108,107,105,104,102,101,98.9,74.7,50.6,37.4,27.5,20.4,14.2,9.27,5.22,3.23,2.53,2.06,1.52,0.96,...,...,...
1601,23Cr-12Ni,Wld. pipe,SA-813,TP309S,S30908,...,...,8,2,515,205,NP,NP,816,343,HA-2,"G12, G24, T6",117,110,101,97.5,94.3,88.7,84.7,82.1,80.8,79.8,79.1,77.9,77.3,76.1,74.8,73.5,64.8,50.6,37.4,27.5,20.4,14.2,9.27,5.22,3.23,2.53,2.06,1.52,0.96,...,...,...
1602,23Cr-12Ni,Wld. pipe,SA-814,TP309S,S30908,...,...,8,2,515,205,NP,NP,816,343,HA-2,"G5, G12, G24, T5",117,117,117,117,117,117,115,111,109,108,107,105,104,102,101,98.9,74.7,50.6,37.4,27.5,20.4,14.2,9.27,5.22,3.23,2.53,2.06,1.52,0.96,...,...,...
1603,23Cr-12Ni,Wld. pipe,SA-814,TP309S,S30908,...,...,8,2,515,205,NP,NP,816,343,HA-2,"G12, G24, T6",117,110,101,97.5,94.3,88.7,84.7,82.1,80.8,79.8,79.1,77.9,77.3,76.1,74.8,73.5,64.8,50.6,37.4,27.5,20.4,14.2,9.27,5.22,3.23,2.53,2.06,1.52,0.96,...,...,...
1604,23Cr-12Ni,Smls. tube,SA-213,TP309H,S30909,...,...,8,2,515,205,816,NP,816,NP,HA-2,"G5, T6",138,138,138,138,138,138,135,131,129,127,125,124,122,121,119,117,107,83.8,65.2,48.6,36.3,27.3,21.1,15.9,12.5,9.89,7.77,6.12,4.59,...,...,...
1605,23Cr-12Ni,Smls. tube,SA-213,TP309H,S30909,...,...,8,2,515,205,816,NP,816,NP,HA-2,T7,138,129,119,114,111,105,100,96.7,95.4,94.1,92.9,91.6,90.4,89.2,87.9,86.7,85.4,78.9,65.2,48.6,36.3,27.3,21.1,15.9,12.5,9.89,7.77,6.12,4.59,...,...,...
1606,23Cr-12Ni,Plate,SA-240,309H,S30909,...,...,8,2,515,205,816,NP,816,NP,HA-2,"G5, T6",138,138,138,138,138,138,135,131,129,127,125,124,122,121,119,117,107,83.8,65.2,48.6,36.3,27.3,21.1,15.9,12.5,9.89,7.77,6.12,4.59,...,...,... 
1607,23Cr-12Ni,Plate,SA-240,309H,S30909,...,...,8,2,515,205,816,NP,816,NP,HA-2,T7,138,129,119,114,111,105,100,96.7,95.4,94.1,92.9,91.6,90.4,89.2,87.9,86.7,85.4,78.9,65.2,48.6,36.3,27.3,21.1,15.9,12.5,9.89,7.77,6.12,4.59,...,...,... 
1608,23Cr-12Ni,Wld. tube,SA-249,TP309H,S30909,...,...,8,2,515,205,NP,427,NP,NP,HA-2,"G5, W12",138,138,138,138,138,138,135,131,129,127,125,124,122,121,...,...,...,...,...,...,...,...,...,...,...,...,...,...,...,...,...,...
1609,23Cr-12Ni,Wld. tube,SA-249,TP309H,S30909,...,...,8,2,515,205,NP,NP,816,NP,HA-2,"G5, G24, T6",117,117,117,117,117,117,115,111,109,108,107,105,104,102,101,99.8,91.3,71.2,55.8,41.5,31,23.2,18.2,13.8,10.4,8.27,6.5,5.05,4.01,...,...,...
1610,23Cr-12Ni,Wld. tube,SA-249,TP309H,S30909,...,...,8,2,515,205,NP,NP,816,NP,HA-2,"G24, T7",117,110,101,97.5,94.3,88.7,84.7,82.1,80.8,79.8,79.1,77.9,77.3,76.1,74.8,73.6,72.3,66.8,55.7,41.5,31,23.2,18.2,13.8,10.4,8.27,6.5,5.05,4.01,...,...,...
1611,23Cr-12Ni,Smls. pipe,SA-312,TP309H,S30909,...,...,8,2,515,205,816,NP,816,NP,HA-2,"G5, T6",138,138,138,138,138,138,135,131,129,127,125,124,122,121,119,117,107,83.8,65.2,48.6,36.3,27.3,21.1,15.9,12.5,9.89,7.77,6.12,4.59,...,...,...
1612,23Cr-12Ni,Smls. pipe,SA-312,TP309H,S30909,...,...,8,2,515,205,816,NP,816,NP,HA-2,T7,138,129,119,114,111,105,100,96.7,95.4,94.1,92.9,91.6,90.4,89.2,87.9,86.7,85.4,78.9,65.2,48.6,36.3,27.3,21.1,15.9,12.5,9.89,7.77,6.12,4.59,...,...,...
1613,23Cr-12Ni,Wld. pipe,SA-312,TP309H,S30909,...,...,8,2,515,205,816,NP,816,NP,HA-2,"G5, G24, T6",117,117,117,117,117,117,115,111,109,108,107,105,104,102,101,99.8,91.3,71.2,55.8,41.5,31,23.2,18.2,13.8,10.4,8.27,6.5,5.05,4.01,...,...,... 
1614,23Cr-12Ni,Wld. pipe,SA-312,TP309H,S30909,...,...,8,2,515,205,816,NP,816,NP,HA-2,"G24, T7",117,110,101,97.5,94.3,88.7,84.7,82.1,80.8,79.8,79.1,77.9,77.3,76.1,74.8,73.6,72.3,66.8,55.7,41.5,31,23.2,18.2,13.8,10.4,8.27,6.5,5.05,4.01,...,...,... 
1615,23Cr-12Ni,Bar,SA-479,309H,S30909,...,...,8,2,515,205,816,NP,816,NP,HA-2,"G5, T6",138,138,138,138,138,138,135,131,129,127,125,124,122,121,119,117,107,83.8,65.2,48.6,36.3,27.3,21.1,15.9,12.5,9.89,7.77,6.12,4.59,...,...,...
1616,23Cr-12Ni,Bar,SA-479,309H,S30909,...,...,8,2,515,205,816,NP,816,NP,HA-2,T7,138,129,119,114,111,105,100,96.7,95.4,94.1,92.9,91.6,90.4,89.2,87.9,86.7,85.4,78.9,65.2,48.6,36.3,27.3,21.1,15.9,12.5,9.89,7.77,6.12,4.59,...,...,...
1617,23Cr-12Ni-Cb,Smls. tube,SA-213,TP309Cb,S30940,...,...,8,2,515,205,NP,NP,816,343,HA-2,"G5, G12, T5",138,138,138,138,138,138,135,131,129,127,125,124,122,121,119,115,89.4,59.2,44.2,31.8,23.7,16.9,10.7,6.1,3.78,2.96,2.4,1.76,1.15,...,...,...
1618,23Cr-12Ni-Cb,Smls. tube,SA-213,TP309Cb,S30940,...,...,8,2,515,205,NP,NP,816,343,HA-2,"G12, T6",138,129,120,115,111,105,100,96.7,95.4,94.1,92.9,91.6,90.4,89.2,87.9,86.7,78.5,59.2,44.2,31.8,23.7,16.9,10.7,6.1,3.78,2.96,2.4,1.76,1.15,...,...,...
1619,23Cr-12Ni-Cb,Plate,SA-240,309Cb,S30940,...,...,8,2,515,205,NP,NP,816,343,HA-2,"G5, G12, T5",138,138,138,138,138,138,135,131,129,127,125,124,122,121,119,115,89.4,59.2,44.2,31.8,23.7,16.9,10.7,6.1,3.78,2.96,2.4,1.76,1.15,...,...,...
1620,23Cr-12Ni-Cb,Plate,SA-240,309Cb,S30940,...,...,8,2,515,205,NP,NP,816,343,HA-2,"G12, T6",138,129,120,115,111,105,100,96.7,95.4,94.1,92.9,91.6,90.4,89.2,87.9,86.7,78.5,59.2,44.2,31.8,23.7,16.9,10.7,6.1,3.78,2.96,2.4,1.76,1.15,...,...,...
1621,23Cr-12Ni-Cb,Wld. tube,SA-249,TP309Cb,S30940,...,...,8,2,515,205,NP,NP,816,343,HA-2,"G5, G12, G24, T5",117,117,117,117,117,117,115,111,109,108,107,105,104,102,101,98.9,74.7,50.6,37.4,27.5,20.4,14.2,9.27,5.22,3.23,2.53,2.06,1.52,0.96,...,...,...
1622,23Cr-12Ni-Cb,Wld. tube,SA-249,TP309Cb,S30940,...,...,8,2,515,205,NP,NP,816,343,HA-2,"G12, G24, T6",117,110,101,97.5,94.3,88.7,84.7,82.1,80.8,79.8,79.1,77.9,77.3,76.1,74.8,73.5,64.8,50.6,37.4,27.5,20.4,14.2,9.27,5.22,3.23,2.53,2.06,1.52,0.96,...,...,...
1623,23Cr-12Ni-Cb,Smls. & wld. pipe,SA-312,TP309Cb,S30940,...,...,8,2,515,205,NP,427,816,343,HA-2,"G5, G12, T5, W12",138,138,138,138,138,138,135,131,129,127,125,124,122,121,119,115,89.4,59.2,44.2,31.8,23.7,16.9,10.7,6.1,3.78,2.96,2.4,1.76,1.15,...,...,...
1624,23Cr-12Ni-Cb,Smls. pipe,SA-312,TP309Cb,S30940,...,...,8,2,515,205,NP,NP,816,343,HA-2,"G12, T6",138,129,120,115,111,105,100,96.7,95.4,94.1,92.9,91.6,90.4,89.2,87.9,86.7,78.5,59.2,44.2,31.8,23.7,16.9,10.7,6.1,3.78,2.96,2.4,1.76,1.15,...,...,...
1625,23Cr-12Ni-Cb,Wld. pipe,SA-312,TP309Cb,S30940,...,...,8,2,515,205,NP,NP,816,343,HA-2,"G5, G12, G24, T5",117,117,117,117,117,117,115,111,109,108,107,105,104,102,101,98.9,74.7,50.6,37.4,27.5,20.4,14.2,9.27,5.22,3.23,2.53,2.06,1.52,0.96,...,...,...
1626,23Cr-12Ni-Cb,Wld. pipe,SA-312,TP309Cb,S30940,...,...,8,2,515,205,NP,NP,816,343,HA-2,"G12, G24, T6",117,110,101,97.5,94.3,88.7,84.7,82.1,80.8,79.8,79.1,77.9,77.3,76.1,74.8,73.5,64.8,50.6,37.4,27.5,20.4,14.2,9.27,5.22,3.23,2.53,2.06,1.52,0.96,...,...,...
1627,23Cr-12Ni-Cb,Bar,SA-479,309Cb,S30940,...,...,8,2,515,205,NP,NP,538,343,HA-2,"G5, G12, G22",138,138,138,138,138,138,135,131,129,127,125,124,122,121,119,115,89.4,59.2,...,...,...,...,...,...,...,...,...,...,...,...,...,...
1628,23Cr-12Ni-Cb,Bar,SA-479,309Cb,S30940,...,...,8,2,515,205,NP,NP,538,343,HA-2,"G12, G22",138,129,120,115,111,105,100,96.7,95.4,94.1,92.9,91.6,90.4,89.2,87.9,86.7,78.5,59.2,...,...,...,...,...,...,...,...,...,...,...,...,...,...
1629,23Cr-12Ni-Cb,Wld. pipe,SA-813,TP309Cb,S30940,...,...,8,2,515,205,NP,NP,816,343,HA-2,"G5, G12, G24, T5",117,117,117,117,117,117,115,111,109,108,107,105,104,102,101,98.9,74.7,50.6,37.4,27.5,20.4,14.2,9.27,5.22,3.23,2.53,2.06,1.52,0.96,...,...,...
1630,23Cr-12Ni-Cb,Wld. pipe,SA-813,TP309Cb,S30940,...,...,8,2,515,205,NP,NP,816,343,HA-2,"G12, G24, T6",117,110,101,97.5,94.3,88.7,84.7,82.1,80.8,79.8,79.1,77.9,77.3,76.1,74.8,73.5,64.8,50.6,37.4,27.5,20.4,14.2,9.27,5.22,3.23,2.53,2.06,1.52,0.96,...,...,...
1631,23Cr-12Ni-Cb,Wld. pipe,SA-814,TP309Cb,S30940,...,...,8,2,515,205,NP,NP,816,343,HA-2,"G5, G12, G13, G24, T5",117,117,117,117,117,117,115,111,109,108,107,105,104,102,101,98.9,74.7,50.6,37.4,27.5,20.4,14.2,9.27,5.22,3.23,2.53,2.06,1.52,0.96,...,...,...
1632,23Cr-12Ni-Cb,Wld. pipe,SA-814,TP309Cb,S30940,...,...,8,2,515,205,NP,NP,816,343,HA-2,"G12, G24, T6",117,110,101,97.5,94.3,88.7,84.7,82.1,80.8,79.8,79.1,77.9,77.3,76.1,74.8,73.5,64.8,50.6,37.4,27.5,20.4,14.2,9.27,5.22,3.23,2.53,2.06,1.52,0.96,...,...,...
1633,23Cr-25Ni-5.5Mo-N,Forgings,SA-182,...,S32053,...,...,8,4,640,295,NP,NP,350,NP,NFN-12,G5,183,183,182,...,173,165,160,155,153,152,...,...,...,...,...,...,...,...,...,...,...,...,...,...,...,...,...,...,...,...,...,...
1634,23Cr-25Ni-5.5Mo-N,Forgings,SA-182,...,S32053,...,...,8,4,640,295,NP,NP,350,NP,NFN-12,...,183,177,164,...,151,141,134,129,127,125,...,...,...,...,...,...,...,...,...,...,...,...,...,...,...,...,...,...,...,...,...,...
1635,23Cr-25Ni-5.5Mo-N,Plate,SA-240,...,S32053,...,...,8,4,640,295,NP,NP,350,NP,NFN-12,G5,183,183,182,...,173,165,160,155,153,152,...,...,...,...,...,...,...,...,...,...,...,...,...,...,...,...,...,...,...,...,...,...
1636,23Cr-25Ni-5.5Mo-N,Plate,SA-240,...,S32053,...,...,8,4,640,295,NP,NP,350,NP,NFN-12,...,183,177,164,...,151,141,134,129,127,125,...,...,...,...,...,...,...,...,...,...,...,...,...,...,...,...,...,...,...,...,...,...
1637,23Cr-25Ni-5.5Mo-N,Wld. tube,SA-249,...,S32053,...,...,8,4,640,295,NP,NP,350,NP,NFN-12,"G5, W12",183,183,182,...,173,165,160,155,153,152,...,...,...,...,...,...,...,...,...,...,...,...,...,...,...,...,...,...,...,...,...,...
1638,23Cr-25Ni-5.5Mo-N,Wld. tube,SA-249,...,S32053,...,...,8,4,640,295,NP,NP,350,NP,NFN-12,W12,183,177,164,...,151,141,134,129,127,125,...,...,...,...,...,...,...,...,...,...,...,...,...,...,...,...,...,...,...,...,...,...
1639,23Cr-25Ni-5.5Mo-N,Smls. & wld. pipe,SA-312,...,S32053,...,...,8,4,640,295,NP,NP,350,NP,NFN-12,"G5, W12",183,183,182,...,173,165,160,155,153,152,...,...,...,...,...,...,...,...,...,...,...,...,...,...,...,...,...,...,...,...,...,...
1640,23Cr-25Ni-5.5Mo-N,Smls. & wld. pipe,SA-312,...,S32053,...,...,8,4,640,295,NP,NP,350,NP,NFN-12,W12,183,177,164,...,151,141,134,129,127,125,...,...,...,...,...,...,...,...,...,...,...,...,...,...,...,...,...,...,...,...,...,...
1641,23Cr-25Ni-5.5Mo-N,Wld. pipe,SA-358,...,S32053,...,...,8,4,640,295,NP,NP,350,NP,NFN-12,"G5, W12",183,183,182,...,173,165,160,155,153,152,...,...,...,...,...,...,...,...,...,...,...,...,...,...,...,...,...,...,...,...,...,...
1642,23Cr-25Ni-5.5Mo-N,Wld. pipe,SA-358,...,S32053,...,...,8,4,640,295,NP,NP,350,NP,NFN-12,W12,183,177,164,...,151,141,134,129,127,125,...,...,...,...,...,...,...,...,...,...,...,...,...,...,...,...,...,...,...,...,...,...
1643,23Cr-25Ni-5.5Mo-N,Fittings,SA-403,...,S32053,...,...,8,4,640,295,NP,NP,350,NP,NFN-12,G5,183,183,182,...,173,165,160,155,153,152,...,...,...,...,...,...,...,...,...,...,...,...,...,...,...,...,...,...,...,...,...,...
1644,23Cr-25Ni-5.5Mo-N,Fittings,SA-403,...,S32053,...,...,8,4,640,295,NP,NP,350,NP,NFN-12,...,183,177,164,...,151,141,134,129,127,125,...,...,...,...,...,...,...,...,...,...,...,...,...,...,...,...,...,...,...,...,...,...
1645,23Cr-25Ni-5.5Mo-N,Wld. pipe,SA-409,...,S32053,...,...,8,4,640,295,NP,NP,350,NP,NFN-12,"G5, W12",183,183,182,...,173,165,160,155,153,152,...,...,...,...,...,...,...,...,...,...,...,...,...,...,...,...,...,...,...,...,...,...
1646,23Cr-25Ni-5.5Mo-N,Wld. pipe,SA-409,...,S32053,...,...,8,4,640,295,NP,NP,350,NP,NFN-12,W12,183,177,164,...,151,141,134,129,127,125,...,...,...,...,...,...,...,...,...,...,...,...,...,...,...,...,...,...,...,...,...,...
1647,23Cr-25Ni-5.5Mo-N,Bar,SA-479,...,S32053,...,...,8,4,640,295,NP,NP,350,NP,NFN-12,G5,183,183,182,...,173,165,160,155,153,152,...,...,...,...,...,...,...,...,...,...,...,...,...,...,...,...,...,...,...,...,...,...
1648,23Cr-25Ni-5.5Mo-N,Bar,SA-479,...,S32053,...,...,8,4,640,295,NP,NP,350,NP,NFN-12,...,183,177,164,...,151,141,134,129,127,125,...,...,...,...,...,...,...,...,...,...,...,...,...,...,...,...,...,...,...,...,...,...
1649,23Cr-25Ni-5.5Mo-N,Wld. pipe,SA-813,...,S32053,...,...,8,4,640,295,NP,NP,350,NP,NFN-12,"G5, G12, W12",183,183,182,...,173,165,160,155,153,152,...,...,...,...,...,...,...,...,...,...,...,...,...,...,...,...,...,...,...,...,...,...
1650,23Cr-25Ni-5.5Mo-N,Wld. pipe,SA-813,...,S32053,...,...,8,4,640,295,NP,NP,350,NP,NFN-12,"G12, W12",183,177,164,...,151,141,134,129,127,125,...,...,...,...,...,...,...,...,...,...,...,...,...,...,...,...,...,...,...,...,...,...
1651,23Cr-25Ni-5.5Mo-N,Wld. pipe,SA-814,...,S32053,...,...,8,4,640,295,NP,NP,350,NP,NFN-12,"G5, G12, W12",183,183,182,...,173,165,160,155,153,152,...,...,...,...,...,...,...,...,...,...,...,...,...,...,...,...,...,...,...,...,...,...
1652,23Cr-25Ni-5.5Mo-N,Wld. pipe,SA-814,...,S32053,...,...,8,4,640,295,NP,NP,350,NP,NFN-12,"G12, W12",183,177,164,...,151,141,134,129,127,125,...,...,...,...,...,...,...,...,...,...,...,...,...,...,...,...,...,...,...,...,...,...
1653,24Cr-10Ni-4Mo-N,Castings,SA-995,2A,J93345,...,...,10H,1,655,450,NP,NP,316,316,HA-5,"G1, G19",187,187,186,180,173,167,167,167,167,...,...,...,...,...,...,...,...,...,...,...,...,...,...,...,...,...,...,...,...,...,...,...
1654,24Cr-22Ni-6Mo-2W-Cu-N,Forgings,SA-182,F58,S31266,...,...,45,...,752,421,NP,NP,426,NP,HA-10,"G5, G19",215,215,210,204,199,191,186,182,181,179,178,177,175,174,...,...,...,...,...,...,...,...,...,...,...,...,...,...,...,...,...,...
1655,24Cr-22Ni-6Mo-2W-Cu-N,Smls. tube,SA-213,...,S31266,...,...,45,...,752,421,NP,NP,426,NP,HA-10,"G5, G19",215,215,210,204,199,191,186,182,181,179,178,177,175,174,...,...,...,...,...,...,...,...,...,...,...,...,...,...,...,...,...,...
1656,24Cr-22Ni-6Mo-2W-Cu-N,Plate,SA-240,...,S31266,...,...,45,...,752,421,NP,NP,426,NP,HA-10,"G5, G19",215,215,210,204,199,191,186,182,181,179,178,177,175,174,...,...,...,...,...,...,...,...,...,...,...,...,...,...,...,...,...,...
1657,24Cr-22Ni-6Mo-2W-Cu-N,Wld. tube,SA-249,...,S31266,...,...,45,...,752,421,NP,NP,426,NP,HA-10,"G5, G19, G24",183,183,179,174,169,163,158,155,154,153,151,150,149,148,...,...,...,...,...,...,...,...,...,...,...,...,...,...,...,...,...,... 
1658,24Cr-22Ni-6Mo-2W-Cu-N,Smls. pipe,SA-312,...,S31266,...,...,45,...,752,421,NP,NP,426,NP,HA-10,"G5, G19",215,215,210,204,199,191,186,182,181,179,178,177,175,174,...,...,...,...,...,...,...,...,...,...,...,...,...,...,...,...,...,...
1659,24Cr-22Ni-6Mo-2W-Cu-N,Wld. pipe,SA-312,...,S31266,...,...,45,...,752,421,NP,NP,426,NP,HA-10,"G5, G19, G24",183,183,179,174,169,163,158,155,154,153,151,150,149,148,...,...,...,...,...,...,...,...,...,...,...,...,...,...,...,...,...,... 
1660,24Cr-22Ni-6Mo-2W-Cu-N,Wld. pipe,SA-358,...,S31266,...,...,45,...,752,421,NP,NP,426,NP,HA-10,"G5, G19, G24",183,183,179,174,169,163,158,155,154,153,151,150,149,148,...,...,...,...,...,...,...,...,...,...,...,...,...,...,...,...,...,... 
1661,24Cr-22Ni-6Mo-2W-Cu-N,Smls. fittings,SA-403,...,S31266,...,...,45,...,752,421,NP,NP,426,NP,HA-10,"G5, G19",215,215,210,204,199,191,186,182,181,179,178,177,175,174,...,...,...,...,...,...,...,...,...,...,...,...,...,...,...,...,...,...
1662,24Cr-22Ni-6Mo-2W-Cu-N,Wld. fittings,SA-403,...,S31266,...,...,45,...,752,421,NP,NP,426,NP,HA-10,"G3, G5, G19",183,183,179,174,169,163,158,155,154,153,151,150,149,148,...,...,...,...,...,...,...,...,...,...,...,...,...,...,...,...,...,...
1663,24Cr-22Ni-6Mo-2W-Cu-N,"Bar, shapes",SA-479,...,S31266,...,...,45,...,752,421,NP,NP,426,NP,HA-10,"G5, G19",215,215,210,204,199,191,186,182,181,179,178,177,175,174,...,...,...,...,...,...,...,...,...,...,...,...,...,...,...,...,...,...
1664,24Cr-22Ni-6Mo-2W-Cu-N,Wld. pipe,SA-813,...,S31266,...,...,45,...,752,421,NP,NP,426,NP,HA-10,"G5, G19, G24",183,183,179,174,169,163,158,155,154,153,151,150,149,148,...,...,...,...,...,...,...,...,...,...,...,...,...,...,...,...,...,... 
1665,25Cr-4Ni-4Mo-Ti,Plate,SA-240,...,S44635,...,...,10I,1,620,515,NP,NP,260,260,HA-5,G19,177,175,171,166,162,156,152,...,...,...,...,...,...,...,...,...,...,...,...,...,...,...,...,...,...,...,...,...,...,...,...,...
1666,25Cr-4Ni-4Mo-Ti,Wld. tube,SA-268,...,S44635,...,...,10I,1,620,515,NP,NP,260,260,HA-5,"G19, G24",151,149,145,141,137,132,129,...,...,...,...,...,...,...,...,...,...,...,...,...,...,...,...,...,...,...,...,...,...,...,...,...
1667,25Cr-5Ni-3Mo-2Cu,Castings,SA-995,1B,J93372,...,...,10H,1,690,485,NP,316,NP,NP,HA-5,"G19, G29",197,197,197,195,192,190,190,189,189,...,...,...,...,...,...,...,...,...,...,...,...,...,...,...,...,...,...,...,...,...,...,...
1668,25Cr-5Ni-3Mo-2Cu,Plate,SA-240,...,S32550,...,...,10H,1,760,550,NP,NP,260,260,HA-5,G19,216,216,215,209,203,198,195,...,...,...,...,...,...,...,...,...,...,...,...,...,...,...,...,...,...,...,...,...,...,...,...,...
1669,25Cr-5Ni-3Mo-2Cu,Bar,SA-479,...,S32550,...,...,10H,1,760,550,NP,NP,260,260,HA-5,G19,216,216,215,209,203,198,195,...,...,...,...,...,...,...,...,...,...,...,...,...,...,...,...,...,...,...,...,...,...,...,...,...
1670,25Cr-5Ni-3Mo-2Cu,Smls. tube,SA-789,...,S32550,...,...,10H,1,760,550,NP,NP,260,260,HA-5,G19,216,216,215,209,203,198,195,...,...,...,...,...,...,...,...,...,...,...,...,...,...,...,...,...,...,...,...,...,...,...,...,...
1671,25Cr-5Ni-3Mo-2Cu,Wld. tube,SA-789,...,S32550,...,...,10H,1,760,550,NP,NP,260,260,HA-5,"G19, G24",184,184,183,178,173,168,166,...,...,...,...,...,...,...,...,...,...,...,...,...,...,...,...,...,...,...,...,...,...,...,...,...
1672,25Cr-5Ni-3Mo-2Cu,Smls. pipe,SA-790,...,S32550,...,...,10H,1,760,550,NP,NP,260,260,HA-5,G19,216,216,215,209,203,198,195,...,...,...,...,...,...,...,...,...,...,...,...,...,...,...,...,...,...,...,...,...,...,...,...,...
1673,25Cr-5Ni-3Mo-2Cu,Wld. pipe,SA-790,...,S32550,...,...,10H,1,760,550,NP,NP,260,260,HA-5,"G19, G24",184,184,183,178,173,168,166,...,...,...,...,...,...,...,...,...,...,...,...,...,...,...,...,...,...,...,...,...,...,...,...,...
1674,25Cr-6Ni-Mo-N,Forgings,SA-182,...,S32506,...,...,10H,1,620,450,NP,NP,316,NP,HA-5,G19,177,177,...,175,171,166,166,166,166,...,...,...,...,...,...,...,...,...,...,...,...,...,...,...,...,...,...,...,...,...,...,...
1675,25Cr-6Ni-Mo-N,"Plate, sheet",SA-240,...,S32506,...,...,10H,1,620,450,NP,NP,316,NP,HA-5,G19,177,177,...,175,171,166,166,166,166,...,...,...,...,...,...,...,...,...,...,...,...,...,...,...,...,...,...,...,...,...,...,...
1676,25Cr-6Ni-Mo-N,Bar,SA-479,...,S32506,...,...,10H,1,620,450,NP,NP,316,NP,HA-5,G19,177,177,...,175,171,166,166,166,166,...,...,...,...,...,...,...,...,...,...,...,...,...,...,...,...,...,...,...,...,...,...,...
1677,25Cr-6Ni-Mo-N,Smls. tube,SA-789,...,S32506,...,...,10H,1,620,450,NP,NP,316,NP,HA-5,G19,177,177,...,175,171,166,166,166,166,...,...,...,...,...,...,...,...,...,...,...,...,...,...,...,...,...,...,...,...,...,...,...
1678,25Cr-6Ni-Mo-N,Wld. tube,SA-789,...,S32506,...,...,10H,1,620,450,NP,NP,316,NP,HA-5,"G19, G24",177,177,...,175,171,166,166,166,166,...,...,...,...,...,...,...,...,...,...,...,...,...,...,...,...,...,...,...,...,...,...,...
1679,25Cr-6Ni-Mo-N,Smls. pipe,SA-790,...,S32506,...,...,10H,1,620,450,NP,NP,316,NP,HA-5,G19,177,177,...,175,171,166,166,166,166,...,...,...,...,...,...,...,...,...,...,...,...,...,...,...,...,...,...,...,...,...,...,...
1680,25Cr-6Ni-Mo-N,Wld. pipe,SA-790,...,S32506,...,...,10H,1,620,450,NP,NP,316,NP,HA-5,"G19, G24",177,177,...,175,171,166,166,166,166,...,...,...,...,...,...,...,...,...,...,...,...,...,...,...,...,...,...,...,...,...,...,...
1681,25Cr-6Ni-Mo-N,Plate,SA-240,...,S31200,...,...,10H,1,690,450,NP,NP,316,316,HA-5,G19,197,197,197,192,187,182,180,180,180,...,...,...,...,...,...,...,...,...,...,...,...,...,...,...,...,...,...,...,...,...,...,...
1682,25Cr-6.5Ni-3Mo-N,Smls. tube,SA-789,...,S31260,...,...,10H,1,690,450,NP,NP,343,343,HA-5,G19,197,197,196,192,187,182,181,181,181,181,...,...,...,...,...,...,...,...,...,...,...,...,...,...,...,...,...,...,...,...,...,...
1683,25Cr-6.5Ni-3Mo-N,Wld. tube,SA-789,...,S31260,...,...,10H,1,690,450,NP,NP,343,343,HA-5,"G19, G24",168,168,167,163,158,155,155,154,154,154,...,...,...,...,...,...,...,...,...,...,...,...,...,...,...,...,...,...,...,...,...,...
1684,25Cr-6.5Ni-3Mo-N,Smls. pipe,SA-790,...,S31260,...,...,10H,1,690,450,NP,NP,343,343,HA-5,G19,197,197,196,192,187,182,181,181,181,181,...,...,...,...,...,...,...,...,...,...,...,...,...,...,...,...,...,...,...,...,...,...
1685,25Cr-6.5Ni-3Mo-N,Wld. pipe,SA-790,...,S31260,...,...,10H,1,690,450,NP,NP,343,343,HA-5,"G19, G24",168,168,167,163,158,155,155,154,154,154,...,...,...,...,...,...,...,...,...,...,...,...,...,...,...,...,...,...,...,...,...,...
1686,25Cr-6.5Ni-3Mo-N,Plate,SA-240,...,S31260,...,...,10H,1,690,485,NP,NP,343,343,HA-5,G19,197,197,196,192,187,182,181,181,181,181,...,...,...,...,...,...,...,...,...,...,...,...,...,...,...,...,...,...,...,...,...,...
1687,25Cr-7Ni-3Mo-W-Cu-N,Forgings,SA-182,F54,S39274,...,...,10H,1,800,550,NP,NP,329,329,HA-8,G19,229,229,227,221,218,216,216,216,216,216,...,...,...,...,...,...,...,...,...,...,...,...,...,...,...,...,...,...,...,...,...,...
1688,25Cr-7Ni-3Mo-W-Cu-N,Smls. tube,SA-789,...,S39274,...,...,10H,1,800,550,NP,NP,329,329,HA-8,G19,229,229,227,221,218,216,216,216,216,216,...,...,...,...,...,...,...,...,...,...,...,...,...,...,...,...,...,...,...,...,...,...
1689,25Cr-7Ni-3Mo-W-Cu-N,Wld. tube,SA-789,...,S39274,...,...,10H,1,800,550,NP,NP,329,329,HA-8,"G19, G24",194,194,193,188,185,184,184,184,184,184,...,...,...,...,...,...,...,...,...,...,...,...,...,...,...,...,...,...,...,...,...,...
1690,25Cr-7Ni-3Mo-W-Cu-N,Smls. pipe,SA-790,...,S39274,...,...,10H,1,800,550,NP,NP,329,329,HA-8,G19,229,229,227,221,218,216,216,216,216,216,...,...,...,...,...,...,...,...,...,...,...,...,...,...,...,...,...,...,...,...,...,...
1691,25Cr-7Ni-3Mo-W-Cu-N,Wld. pipe,SA-790,...,S39274,...,...,10H,1,800,550,NP,NP,329,329,HA-8,"G19, G24",194,194,193,188,185,184,184,184,184,184,...,...,...,...,...,...,...,...,...,...,...,...,...,...,...,...,...,...,...,...,...,...
1692,25Cr-7Ni-4Mo-N,Forgings,SA-182,F53,S32750,...,...,10H,1,800,550,NP,NP,316,NP,HA-5,G19,228,228,227,221,215,208,205,203,202,...,...,...,...,...,...,...,...,...,...,...,...,...,...,...,...,...,...,...,...,...,...,...
1693,25Cr-7Ni-4Mo-N,"Plate, sheet",SA-240,...,S32750,...,...,10H,1,800,550,NP,NP,316,NP,HA-5,G19,228,228,227,221,215,208,205,203,202,...,...,...,...,...,...,...,...,...,...,...,...,...,...,...,...,...,...,...,...,...,...,...
1694,25Cr-7Ni-4Mo-N,Smls. tube,SA-789,...,S32750,...,...,10H,1,800,550,NP,NP,316,316,HA-5,G19,228,228,227,221,215,208,205,203,202,...,...,...,...,...,...,...,...,...,...,...,...,...,...,...,...,...,...,...,...,...,...,...
1695,25Cr-7Ni-4Mo-N,Wld. tube,SA-789,...,S32750,...,...,10H,1,800,550,NP,NP,316,316,HA-5,"G19, G24",194,194,192,188,183,177,174,173,172,...,...,...,...,...,...,...,...,...,...,...,...,...,...,...,...,...,...,...,...,...,...,...
1696,25Cr-7Ni-4Mo-N,Smls. pipe,SA-790,...,S32750,...,...,10H,1,800,550,NP,NP,316,316,HA-5,G19,228,228,227,221,215,208,205,203,202,...,...,...,...,...,...,...,...,...,...,...,...,...,...,...,...,...,...,...,...,...,...,...
1697,25Cr-7Ni-4Mo-N,Wld. pipe,SA-790,...,S32750,...,...,10H,1,800,550,NP,NP,316,316,HA-5,"G19, G24",194,194,192,188,183,177,174,173,172,...,...,...,...,...,...,...,...,...,...,...,...,...,...,...,...,...,...,...,...,...,...,...
1698,25Cr-7.5Ni-3.5Mo-N-Cu-W,Castings,SA-995,CD3MWCuN,J93380,...,...,10H,1,690,450,NP,NP,316,NP,HA-5,G19,184,184,184,184,184,183,183,183,183,...,...,...,...,...,...,...,...,...,...,...,...,...,...,...,...,...,...,...,...,...,...,... 
1699,25Cr-7.5Ni-3.5Mo-N-Cu-W,Forgings,SA-182,F55,S32760,...,...,10H,1,750,550,NP,NP,316,NP,HA-9,G19,214,214,211,206,203,201,201,201,201,...,...,...,...,...,...,...,...,...,...,...,...,...,...,...,...,...,...,...,...,...,...,... 
1700,25Cr-7.5Ni-3.5Mo-N-Cu-W,Plate,SA-240,...,S32760,...,...,10H,1,750,550,NP,NP,316,NP,HA-9,G19,214,214,211,206,203,201,201,201,201,...,...,...,...,...,...,...,...,...,...,...,...,...,...,...,...,...,...,...,...,...,...,...
1701,25Cr-7.5Ni-3.5Mo-N-Cu-W,Bar,SA-479,...,S32760,Annealed,...,10H,1,750,550,NP,NP,316,NP,HA-9,G19,214,214,211,206,203,201,201,201,201,...,...,...,...,...,...,...,...,...,...,...,...,...,...,...,...,...,...,...,...,...,...,...
1702,25Cr-7.5Ni-3.5Mo-N-Cu-W,Smls. tube,SA-789,...,S32760,...,...,10H,1,750,550,NP,NP,316,NP,HA-9,G19,214,214,211,206,203,201,201,201,201,...,...,...,...,...,...,...,...,...,...,...,...,...,...,...,...,...,...,...,...,...,...,...
1703,25Cr-7.5Ni-3.5Mo-N-Cu-W,Wld. tube,SA-789,...,S32760,...,...,10H,1,750,550,NP,NP,316,NP,HA-9,"G19, G24",182,182,179,175,173,171,170,170,170,...,...,...,...,...,...,...,...,...,...,...,...,...,...,...,...,...,...,...,...,...,...,...
1704,25Cr-7.5Ni-3.5Mo-N-Cu-W,Smls. pipe,SA-790,...,S32760,...,...,10H,1,750,550,NP,NP,316,NP,HA-9,G19,214,214,211,206,203,201,201,201,201,...,...,...,...,...,...,...,...,...,...,...,...,...,...,...,...,...,...,...,...,...,...,...
1705,25Cr-7.5Ni-3.5Mo-N-Cu-W,Wld. pipe,SA-790,...,S32760,...,...,10H,1,750,550,NP,NP,316,NP,HA-9,"G19, G24",182,182,179,175,173,171,170,170,170,...,...,...,...,...,...,...,...,...,...,...,...,...,...,...,...,...,...,...,...,...,...,...
1706,25Cr-7.5Ni-3.5Mo-N-Cu-W,Smls. & wld. fittings,SA-815,...,S32760,...,...,10H,1,750,550,NP,NP,316,NP,HA-9,"G19, W14",214,214,211,206,203,201,201,201,201,...,...,...,...,...,...,...,...,...,...,...,...,...,...,...,...,...,...,...,...,...,...,...
1707,25Cr-12Ni,Castings,SA-351,CH8,J93400,...,...,8,2,450,195,NP,427,816,343,HA-3,"G1, G5, G12, G16, G17, G19, T6",128,123,116,112,109,106,106,106,106,105,105,103,102,99.8,96.9,92.7,84.6,68.4,54.3,42.1,33.2,25.9,20.3,16.4,13.3,10.2,7.25,5.74,5.33,...,...,...
1708,25Cr-12Ni,Castings,SA-351,CH8,J93400,...,...,8,2,450,195,NP,NP,816,343,HA-3,"G1, G12, G19, T7",128,116,104,99.5,97.1,93.4,90.7,88.5,86.9,85,83.2,81.3,78.8,76.2,74.3,72,69.5,63.9,54.3,42.1,33.2,25.9,20.3,16.4,13.3,10.2,7.25,5.74,5.33,...,...,...
1709,25Cr-12Ni,Cast pipe,SA-451,CPH8,J93400,...,...,8,2,450,195,NP,427,NP,NP,HA-3,"G5, G16, G17, G19",128,123,116,112,109,106,106,106,106,105,105,103,102,99.8,...,...,...,...,...,...,...,...,...,...,...,...,...,...,...,...,...,...
1710,25Cr-12Ni,Castings,SA-351,CH20,J93402,...,...,8,2,485,205,NP,427,816,343,HA-2,"G1, G5, G12, G16, G17, T6",138,132,125,120,117,114,114,114,114,114,113,112,110,107,104,100,88.5,68.2,53.7,42.1,33.2,25.9,20.3,16.4,13.3,10.2,7.25,5.74,5.33,...,...,...
1711,25Cr-12Ni,Castings,SA-351,CH20,J93402,...,...,8,2,485,205,NP,NP,816,343,HA-2,"G1, G12, T7",138,124,111,106,104,100,97.1,94.6,93.2,91,88.6,86.8,84.3,81.8,79.3,76.8,74.3,68.2,53.7,42.1,33.2,25.9,20.3,16.4,13.3,10.2,7.25,5.74,5.33,...,...,...
1712,25Cr-12Ni,Cast pipe,SA-451,CPH20,J93402,...,...,8,2,485,205,NP,427,NP,NP,HA-2,"G5, G16, G17",138,132,125,120,117,114,114,114,114,114,113,112,110,107,...,...,...,...,...,...,...,...,...,...,...,...,...,...,...,...,...,...
1713,25Cr-20Ni,Castings,SA-351,CK20,J94202,...,...,8,2,450,195,NP,427,816,343,HA-3,"G1, G5, G12, G16, G17, T6",128,123,116,112,109,106,106,106,106,105,105,103,102,99.8,96.9,92.7,84.7,72.8,64.5,56.8,49.1,41,33.6,25.5,18.3,12.8,8.93,6.59,4.84,...,...,...
1714,25Cr-20Ni,Castings,SA-351,CK20,J94202,...,...,8,2,450,195,NP,NP,816,343,HA-3,"G1, G12, T8",128,116,104,99.5,97.1,93.4,90.7,88.5,86.9,85,83.2,81.3,78.8,76.2,74.3,72.1,69.5,67,63.2,56.8,49.1,41,33.6,25.5,18.3,12.8,8.93,6.59,4.84,...,...,...
1715,25Cr-20Ni,Cast pipe,SA-451,CPK20,J94202,...,...,8,2,450,195,NP,427,NP,NP,HA-3,"G5, G16, G17",128,123,116,112,109,106,106,106,106,105,105,103,102,99.8,...,...,...,...,...,...,...,...,...,...,...,...,...,...,...,...,...,...
1716,25Cr-20Ni,Forgings,SA-182,F310,S31000,...,>130,8,2,485,205,NP,427,NP,NP,HA-2,G5,138,138,136,133,130,128,128,128,127,125,123,122,120,118,...,...,...,...,...,...,...,...,...,...,...,...,...,...,...,...,...,...
1717,25Cr-20Ni,Forgings,SA-182,F310,S31000,...,<=130,8,2,515,205,NP,427,816,343,HA-2,"G5, G12, G14, T5",138,138,138,138,138,138,135,129,127,125,123,122,120,119,117,112,87.2,59.2,44.2,31.8,23.7,16.9,10.7,6.1,3.78,2.96,2.4,1.76,1.15,...,...,...
1718,25Cr-20Ni,Forgings,SA-965,F310,S31000,...,...,8,2,515,205,NP,427,816,343,HA-2,"G5, G12, T5",138,138,138,138,138,138,135,129,127,125,123,122,120,119,117,112,87.2,59.2,44.2,31.8,23.7,16.9,10.7,6.1,3.78,2.96,2.4,1.76,1.15,...,...,...
1719,25Cr-20Ni,Smls. tube,SA-213,...,S31002,...,...,8,2,500,205,NP,NP,450,NP,HA-2,G5,138,138,138,138,138,134,130,127,126,125,123,120,117,115,...,...,...,...,...,...,...,...,...,...,...,...,...,...,...,...,...,...
1720,25Cr-20Ni,Smls. tube,SA-213,...,S31002,...,...,8,2,500,205,NP,NP,450,NP,HA-2,...,138,129,122,118,115,109,104,98.5,96,93.5,91,88.7,86.7,85.2,...,...,...,...,...,...,...,...,...,...,...,...,...,...,...,...,...,...
1721,25Cr-20Ni,Smls. pipe,SA-312,...,S31002,...,...,8,2,500,205,NP,NP,450,NP,HA-2,G5,138,138,138,138,138,134,130,127,126,125,123,120,117,115,...,...,...,...,...,...,...,...,...,...,...,...,...,...,...,...,...,...
1722,25Cr-20Ni,Smls. pipe,SA-312,...,S31002,...,...,8,2,500,205,NP,NP,450,NP,HA-2,...,138,129,122,118,115,109,104,98.5,96,93.5,91,88.7,86.7,85.2,...,...,...,...,...,...,...,...,...,...,...,...,...,...,...,...,...,...
1723,25Cr-20Ni,Smls. tube,SA-213,TP310S,S31008,...,...,8,2,515,205,816,NP,816,343,HA-2,"G5, G12, T5",138,138,138,138,138,138,135,129,127,125,123,122,120,119,117,112,87.2,59.2,44.2,31.8,23.7,16.9,10.7,6.1,3.78,2.96,2.4,1.76,1.15,...,...,...
1724,25Cr-20Ni,Smls. tube,SA-213,TP310S,S31008,...,...,8,2,515,205,816,NP,816,343,HA-2,"G12, T6",138,129,120,115,111,105,100,95.4,94,92.8,91.5,90.3,89,87.8,86.5,85.3,77.8,59.2,44.2,31.8,23.7,16.9,10.7,6.1,3.78,2.96,2.4,1.76,1.15,...,...,...
1725,25Cr-20Ni,Plate,SA-240,310S,S31008,...,...,8,2,515,205,816,427,816,343,HA-2,"G5, G12, T5",138,138,138,138,138,138,135,129,127,125,123,122,120,119,117,112,87.2,59.2,44.2,31.8,23.7,16.9,10.7,6.1,3.78,2.96,2.4,1.76,1.15,...,...,...
1726,25Cr-20Ni,Plate,SA-240,310S,S31008,...,...,8,2,515,205,816,NP,816,343,HA-2,"G12, T6",138,129,120,115,111,105,100,95.4,94,92.8,91.5,90.3,89,87.8,86.5,85.3,77.8,59.2,44.2,31.8,23.7,16.9,10.7,6.1,3.78,2.96,2.4,1.76,1.15,...,...,...
1727,25Cr-20Ni,Wld. tube,SA-249,TP310S,S31008,...,...,8,2,515,205,NP,NP,816,343,HA-2,"G5, G12, G24, T5",117,117,117,117,117,117,114,109,108,106,105,103,102,101,99.3,98.5,74.7,50.6,37.4,27.5,20.4,14.2,9.27,5.22,3.23,2.53,2.06,1.52,0.96,...,...,...
1728,25Cr-20Ni,Wld. tube,SA-249,TP310S,S31008,...,...,8,2,515,205,NP,NP,816,343,HA-2,"G12, G24, T6",117,110,102,97.8,94.3,88.7,84.1,81.4,80.2,79,77.7,76.5,75.9,74.7,74,72.8,64.5,50.6,37.4,27.5,20.4,14.2,9.27,5.22,3.23,2.53,2.06,1.52,0.96,...,...,...
1729,25Cr-20Ni,Smls. & wld. pipe,SA-312,TP310S,S31008,...,...,8,2,515,205,816,427,816,343,HA-2,"G5, G12, T5, W12, W14",138,138,138,138,138,138,135,129,127,125,123,122,120,119,117,112,87.2,59.2,44.2,31.8,23.7,16.9,10.7,6.1,3.78,2.96,2.4,1.76,1.15,...,...,...
1730,25Cr-20Ni,Smls. pipe,SA-312,TP310S,S31008,...,...,8,2,515,205,816,NP,816,343,HA-2,"G12, T6",138,129,120,115,111,105,100,95.4,94,92.8,91.5,90.3,89,87.8,86.5,85.3,77.8,59.2,44.2,31.8,23.7,16.9,10.7,6.1,3.78,2.96,2.4,1.76,1.15,...,...,...
1731,25Cr-20Ni,Wld. pipe,SA-312,TP310S,S31008,...,...,8,2,515,205,816,NP,816,343,HA-2,"G5, G12, G14, G24, T5",117,117,117,117,117,117,114,109,108,106,105,103,102,101,99.3,98.5,74.7,50.6,37.4,27.5,20.4,14.2,9.27,5.22,3.23,2.53,2.06,1.52,0.96,...,...,... 
1732,25Cr-20Ni,Wld. pipe,SA-312,TP310S,S31008,...,...,8,2,515,205,816,NP,816,343,HA-2,"G12, G14, G24, T6",117,110,102,97.8,94.3,88.7,84.1,81.4,80.2,79,77.7,76.5,75.9,74.7,74,72.8,64.5,50.6,37.4,27.5,20.4,14.2,9.27,5.22,3.23,2.53,2.06,1.52,0.96,...,...,... 
1733,25Cr-20Ni,Wld. pipe,SA-358,310S,S31008,1,...,8,2,515,205,NP,427,NP,NP,HA-2,"G5, W12",138,138,138,138,138,138,135,129,127,125,123,122,120,119,...,...,...,...,...,...,...,...,...,...,...,...,...,...,...,...,...,...
1734,25Cr-20Ni,Smls. & wld. fittings,SA-403,310S,S31008,...,...,8,2,515,205,NP,427,816,343,HA-2,"G5, G12, T5, W12, W14",138,138,138,138,138,138,135,129,127,125,123,122,120,119,117,112,87.2,59.2,44.2,31.8,23.7,16.9,10.7,6.1,3.78,2.96,2.4,1.76,1.15,...,...,...
