Repository: hoppalot22/PDFTableExtract-ASME

File: 59B63A10 (part 11 of 11)
Line No.,Nominal Composition,Product Form,Spec. No.,Type/Grade,Alloy Desig./UNS No.,Class/Condition/Temper,Size/Thickness (mm),P-No.,Group No.,Min. Tensile Strength (MPa),Min. Yield Strength (MPa),I,III,VIII-1,XII,External Pressure Chart No.,Notes,40,65,100,125,150,200,250,300,325,350,375,400,425,450,475,500,525,550,575,600,625,650,675,700,725,750,775,800,825,850,875,900
1735,25Cr-20Ni,Bar,SA-479,310S,S31008,...,...,8,2,515,205,538,NP,538,343,HA-2,"G12, G22, T6",138,129,120,115,111,105,100,95.4,94,92.8,91.5,90.3,89,87.8,86.5,85.3,77.8,59.2,...,...,...,...,...,...,...,...,...,...,...,...,...,...
1736,25Cr-20Ni,Bar,SA-479,310S,S31008,...,...,8,2,515,205,538,427,538,343,HA-2,"G5, G12, G22, T5",138,138,138,138,138,138,135,129,127,125,123,122,120,119,117,112,87.2,59.2,...,...,...,...,...,...,...,...,...,...,...,...,...,...
1737,25Cr-20Ni,Wld. pipe,SA-813,TP310S,S31008,...,...,8,2,515,205,NP,NP,816,343,HA-2,"G5, G12, G24, T5",117,117,117,117,117,117,114,109,108,106,105,103,102,101,99.3,98.5,74.7,50.6,37.4,27.5,20.4,14.2,9.27,5.22,3.23,2.53,2.06,1.52,0.96,...,...,...
1738,25Cr-20Ni,Wld. pipe,SA-813,TP310S,S31008,...,...,8,2,515,205,NP,NP,816,343,HA-2,"G12, G24, T6",117,110,102,97.8,94.3,88.7,84.1,81.4,80.2,79,77.7,76.5,75.9,74.7,74,72.8,64.5,50.6,37.4,27.5,20.4,14.2,9.27,5.22,3.23,2.53,2.06,1.52,0.96,...,...,...
1739,25Cr-20Ni,Wld. pipe,SA-814,TP310S,S31008,...,...,8,2,515,205,NP,NP,816,343,HA-2,"G5, G12, G24, T5",117,117,117,117,117,117,114,109,108,106,105,103,102,101,99.3,98.5,74.7,50.6,37.4,27.5,20.4,14.2,9.27,5.22,3.23,2.53,2.06,1.52,0.96,...,...,...
1740,25Cr-20Ni,Wld. pipe,SA-814,TP310S,S31008,...,...,8,2,515,205,NP,NP,816,343,HA-2,"G12, G24, T6",117,110,102,97.8,94.3,88.7,84.1,81.4,80.2,79,77.7,76.5,75.9,74.7,74,72.8,64.5,50.6,37.4,27.5,20.4,14.2,9.27,5.22,3.23,2.53,2.06,1.52,0.96,...,...,...
1741,25Cr-20Ni,Smls. tube,SA-213,TP310H,S31009,...,...,8,2,515,205,816,427,816,NP,HA-2,"G5, T6",138,138,138,138,138,137,134,129,127,125,123,122,120,119,117,116,104,84.7,64.7,48.6,36.2,27.3,21.1,15.9,12.5,9.92,7.64,5.97,4.67,...,...,...
1742,25Cr-20Ni,Plate,SA-240,310H,S31009,...,...,8,2,515,205,816,NP,816,NP,HA-2,"G5, T6",138,138,138,138,138,137,134,129,127,125,123,122,120,119,117,116,104,84.7,64.7,48.6,36.2,27.3,21.1,15.9,12.5,9.92,7.64,5.97,4.67,...,...,...
1743,25Cr-20Ni,Plate,SA-240,310H,S31009,...,...,8,2,515,205,816,NP,816,NP,HA-2,T7,138,129,120,115,111,105,99.5,95.4,94,92.8,91.5,90.3,89,87.8,86.5,85.3,84,79.8,64.7,48.6,36.2,27.3,21.1,15.9,12.5,9.92,7.64,5.97,4.67,...,...,...
1744,25Cr-20Ni,Wld. tube,SA-249,TP310H,S31009,...,...,8,2,515,205,NP,427,NP,NP,HA-2,"G5, W12",138,138,138,138,138,138,135,129,127,125,123,122,120,119,...,...,...,...,...,...,...,...,...,...,...,...,...,...,...,...,...,...
1745,25Cr-20Ni,Wld. tube,SA-249,TP310H,S31009,...,...,8,2,515,205,NP,NP,816,NP,HA-2,"G5, G12, G24, T6",117,117,117,117,117,117,114,109,108,106,105,103,102,101,99.6,98.4,90.6,71.3,55.7,41.5,31,23.2,18.2,13.8,10.4,8.27,6.5,5.05,4.01,...,...,...
1746,25Cr-20Ni,Wld. tube,SA-249,TP310H,S31009,...,...,8,2,515,205,NP,NP,816,NP,HA-2,"G12, G24, T7",117,110,102,97.8,94.3,88.7,84.1,81.4,80.2,79,77.7,76.5,75.9,74.7,74,72.9,71.6,66.5,55.8,41.5,31,23.2,18.2,13.8,10.4,8.27,6.5,5.05,4.01,...,...,...
1747,25Cr-20Ni,Smls. pipe,SA-312,TP310H,S31009,...,...,8,2,515,205,816,NP,816,NP,HA-2,"G5, T6",138,138,138,138,138,137,134,129,127,125,123,122,120,119,117,116,104,84.7,64.7,48.6,36.2,27.3,21.1,15.9,12.5,9.92,7.64,5.97,4.67,...,...,...
1748,25Cr-20Ni,Smls. pipe,SA-312,TP310H,S31009,...,...,8,2,515,205,816,NP,816,NP,HA-2,T7,138,129,120,115,111,105,99.5,95.4,94,92.8,91.5,90.3,89,87.8,86.5,85.3,84,79.8,64.7,48.6,36.2,27.3,21.1,15.9,12.5,9.92,7.64,5.97,4.67,...,...,...
1749,25Cr-20Ni,Wld. pipe,SA-312,TP310H,S31009,...,...,8,2,515,205,816,NP,816,NP,HA-2,"G5, G24, T6",117,117,117,117,117,117,114,109,108,106,105,103,102,101,99.6,98.4,90.6,71.3,55.7,41.5,31,23.2,18.2,13.8,10.4,8.27,6.5,5.05,4.01,...,...,... 
1750,25Cr-20Ni,Wld. pipe,SA-312,TP310H,S31009,...,...,8,2,515,205,816,NP,816,NP,HA-2,"G24, T7",117,110,102,97.8,94.3,88.7,84.1,81.4,80.2,79,77.7,76.5,75.9,74.7,74,72.9,71.6,66.5,55.8,41.5,31,23.2,18.2,13.8,10.4,8.27,6.5,5.05,4.01,...,...,... 
1751,25Cr-20Ni,Bar,SA-479,310H,S31009,...,...,8,2,515,205,816,NP,816,NP,HA-2,"G5, T6",138,138,138,138,138,137,134,129,127,125,123,122,120,119,117,116,104,84.7,64.7,48.6,36.2,27.3,21.1,15.9,12.5,9.92,7.64,5.97,4.67,...,...,...
1752,25Cr-20Ni,Bar,SA-479,310H,S31009,...,...,8,2,515,205,816,NP,816,NP,HA-2,T7,138,129,120,115,111,105,99.5,95.4,94,92.8,91.5,90.3,89,87.8,86.5,85.3,84,79.8,64.7,48.6,36.2,27.3,21.1,15.9,12.5,9.92,7.64,5.97,4.67,...,...,...
1753,25Cr-20Ni,Bar,SA/JIS G4303,SUS310S,...,...,...,8,2,520,205,538,427,538,NP,HA-2,"G5, G12, G22, T5",138,138,138,138,138,138,135,129,127,125,123,122,120,119,117,112,87.2,59.2,...,...,...,...,...,...,...,...,...,...,...,...,...,...
1754,25Cr-20Ni-Cb,Smls. tube,SA-213,TP310Cb,S31040,...,...,8,2,515,205,NP,NP,816,343,HA-2,"G5, G12, T5",138,138,138,138,138,138,135,129,127,125,123,122,120,119,117,112,87.2,59.2,44.2,31.8,23.7,16.9,10.7,6.1,3.78,2.96,2.4,1.76,1.15,...,...,...
1755,25Cr-20Ni-Cb,Smls. tube,SA-213,TP310Cb,S31040,...,...,8,2,515,205,NP,NP,816,343,HA-2,"G12, T6",138,129,120,115,111,105,100,95.4,94,92.8,91.5,90.3,89,87.8,86.5,85.3,77.8,59.2,44.2,31.8,23.7,16.9,10.7,6.1,3.78,2.96,2.4,1.76,1.15,...,...,...
1756,25Cr-20Ni-Cb,Plate,SA-240,310Cb,S31040,...,...,8,2,515,205,NP,NP,816,343,HA-2,"G5, G12, T5",138,138,138,138,138,138,135,129,127,125,123,122,120,119,117,112,87.2,59.2,44.2,31.8,23.7,16.9,10.7,6.1,3.78,2.96,2.4,1.76,1.15,...,...,...
1757,25Cr-20Ni-Cb,Plate,SA-240,310Cb,S31040,...,...,8,2,515,205,NP,NP,816,343,HA-2,"G12, T6",138,129,120,115,111,105,100,95.4,94,92.8,91.5,90.3,89,87.8,86.5,85.3,77.8,59.2,44.2,31.8,23.7,16.9,10.7,6.1,3.78,2.96,2.4,1.76,1.15,...,...,...
1758,25Cr-20Ni-Cb,Wld. tube,SA-249,TP310Cb,S31040,...,...,8,2,515,205,NP,NP,816,343,HA-2,"G5, G12, G24, T5",117,117,117,117,117,117,114,109,108,106,105,103,102,101,99.3,98.5,74.7,50.6,37.4,27.5,20.4,14.2,9.27,5.22,3.23,2.53,2.06,1.52,0.96,...,...,...
1759,25Cr-20Ni-Cb,Wld. tube,SA-249,TP310Cb,S31040,...,...,8,2,515,205,NP,NP,816,343,HA-2,"G12, G24, T6",117,110,102,97.8,94.3,88.7,84.1,81.4,80.2,79,77.7,76.5,75.9,74.7,74,72.8,64.5,50.6,37.4,27.5,20.4,14.2,9.27,5.22,3.23,2.53,2.06,1.52,0.96,...,...,...
1760,25Cr-20Ni-Cb,Smls. & wld. pipe,SA-312,TP310Cb,S31040,...,...,8,2,515,205,NP,427,816,343,HA-2,"G5, G12, T5, W12, W14",138,138,138,138,138,138,135,129,127,125,123,122,120,119,117,112,87.2,59.2,44.2,31.8,23.7,16.9,10.7,6.1,3.78,2.96,2.4,1.76,1.15,...,...,...
1761,25Cr-20Ni-Cb,Smls. pipe,SA-312,TP310Cb,S31040,...,...,8,2,515,205,NP,NP,816,343,HA-2,"G12, T6",138,129,120,115,111,105,100,95.4,94,92.8,91.5,90.3,89,87.8,86.5,85.3,77.8,59.2,44.2,31.8,23.7,16.9,10.7,6.1,3.78,2.96,2.4,1.76,1.15,...,...,...
1762,25Cr-20Ni-Cb,Wld. pipe,SA-312,TP310Cb,S31040,...,...,8,2,515,205,NP,NP,816,343,HA-2,"G5, G12, G24, T5",117,117,117,117,117,117,114,109,108,106,105,103,102,101,99.3,98.5,74.7,50.6,37.4,27.5,20.4,14.2,9.27,5.22,3.23,2.53,2.06,1.52,0.96,...,...,...
1763,25Cr-20Ni-Cb,Wld. pipe,SA-312,TP310Cb,S31040,...,...,8,2,515,205,NP,NP,816,343,HA-2,"G12, G14, G24, T6",117,110,102,97.8,94.3,88.7,84.1,81.4,80.2,79,77.7,76.5,75.9,74.7,74,72.8,64.5,50.6,37.4,27.5,20.4,14.2,9.27,5.22,3.23,2.53,2.06,1.52,0.96,...,...,...
1764,25Cr-20Ni-Cb,Bar,SA-479,310Cb,S31040,...,...,8,2,515,205,NP,NP,538,343,HA-2,"G5, G12, G22, T5",138,138,138,138,138,138,135,129,127,125,123,122,120,119,117,112,87.2,59.2,...,...,...,...,...,...,...,...,...,...,...,...,...,...
1765,25Cr-20Ni-Cb,Bar,SA-479,310Cb,S31040,...,...,8,2,515,205,NP,NP,538,343,HA-2,"G12, G22, T6",138,129,120,115,111,105,100,95.4,94,92.8,91.5,90.3,89,87.8,86.5,85.3,77.8,59.2,...,...,...,...,...,...,...,...,...,...,...,...,...,...
1766,25Cr-20Ni-Cb,Wld. pipe,SA-813,TP310Cb,S31040,...,...,8,2,515,205,NP,NP,816,343,HA-2,"G5, G12, G24, T5",117,117,117,117,117,117,114,109,108,106,105,103,102,101,99.3,98.5,74.7,50.6,37.4,27.5,20.4,14.2,9.27,5.22,3.23,2.53,2.06,1.52,0.96,...,...,...
1767,25Cr-20Ni-Cb,Wld. pipe,SA-813,TP310Cb,S31040,...,...,8,2,515,205,NP,NP,816,343,HA-2,"G12, G24, T6",117,110,102,97.8,94.3,88.7,84.1,81.4,80.2,79,77.7,76.5,75.9,74.7,74,72.8,64.5,50.6,37.4,27.5,20.4,14.2,9.27,5.22,3.23,2.53,2.06,1.52,0.96,...,...,...
1768,25Cr-20Ni-Cb,Wld. pipe,SA-814,TP310Cb,S31040,...,...,8,2,515,205,NP,NP,816,343,HA-2,"G5, G12, G24, T5",117,117,117,117,117,117,114,109,108,106,105,103,102,101,99.3,98.5,74.7,50.6,37.4,27.5,20.4,14.2,9.27,5.22,3.23,2.53,2.06,1.52,0.96,...,...,...
1769,25Cr-20Ni-Cb,Wld. pipe,SA-814,TP310Cb,S31040,...,...,8,2,515,205,NP,NP,816,343,HA-2,"G12, G24, T6",117,110,102,97.8,94.3,88.7,84.1,81.4,80.2,79,77.7,76.5,75.9,74.7,74,72.8,64.5,50.6,37.4,27.5,20.4,14.2,9.27,5.22,3.23,2.53,2.06,1.52,0.96,...,...,...
1770,25Cr-20Ni-Cb-N,Smls. tube,SA-213,TP310HCbN,S31042,...,...,8,3,655,295,732,NP,NP,NP,HA-2,"G5, G12, S4, T8",187,187,184,179,175,170,167,165,165,165,164,164,163,162,160,158,156,153,150,118,90.2,68.9,52.9,41.1,32.2,25.2,...,...,...,...,...,...
1771,25Cr-20Ni-Cb-N,Smls. tube,SA-213,TP310HCbN,S31042,...,...,8,3,655,295,732,NP,NP,NP,HA-2,"G12, S4, T9",187,177,163,156,149,140,133,129,127,126,124,123,121,120,119,117,115,114,112,110,90.2,68.9,52.9,41.1,32.2,25.2,...,...,...,...,...,...
1772,25Cr-22Ni-2Mo-N,Forgings,SA-182,F310MoLN,S31050,...,...,8,2,540,255,NP,NP,316,316,HA-2,G5,154,153,151,147,143,138,135,132,130,...,...,...,...,...,...,...,...,...,...,...,...,...,...,...,...,...,...,...,...,...,...,...
1773,25Cr-22Ni-2Mo-N,Forgings,SA-182,F310MoLN,S31050,...,...,8,2,540,255,NP,NP,316,316,HA-2,...,154,150,143,137,131,123,117,111,109,...,...,...,...,...,...,...,...,...,...,...,...,...,...,...,...,...,...,...,...,...,...,...
1774,25Cr-22Ni-2Mo-N,Smls. tube,SA-213,TP310MoLN,S31050,...,6 < t <=32,8,2,540,255,NP,NP,482,343,HA-2,G5,154,153,151,147,143,138,135,132,130,129,129,128,127,126,124,122,...,...,...,...,...,...,...,...,...,...,...,...,...,...,...,...
1775,25Cr-22Ni-2Mo-N,Smls. tube,SA-213,TP310MoLN,S31050,...,6 < t <=32,8,2,540,255,NP,NP,482,343,HA-2,...,154,150,143,137,131,123,117,111,109,106,104,102,99.5,96.9,95,93.1,...,...,...,...,...,...,...,...,...,...,...,...,...,...,...,...
1776,25Cr-22Ni-2Mo-N,Plate,SA-240,310MoLN,S31050,...,t > 6,8,2,540,255,NP,NP,316,316,HA-2,G5,154,153,151,147,143,138,135,132,130,...,...,...,...,...,...,...,...,...,...,...,...,...,...,...,...,...,...,...,...,...,...,...
1777,25Cr-22Ni-2Mo-N,Plate,SA-240,310MoLN,S31050,...,t > 6,8,2,540,255,NP,NP,316,316,HA-2,...,154,150,143,137,131,123,117,111,109,...,...,...,...,...,...,...,...,...,...,...,...,...,...,...,...,...,...,...,...,...,...,...
1778,25Cr-22Ni-2Mo-N,Wld. tube,SA-249,TP310MoLN,S31050,...,6 < t <=32,8,2,540,255,NP,NP,482,343,HA-2,"G5, G24",130,130,128,125,122,118,114,112,111,110,110,109,108,107,105,103,...,...,...,...,...,...,...,...,...,...,...,...,...,...,...,...
1779,25Cr-22Ni-2Mo-N,Wld. tube,SA-249,TP310MoLN,S31050,...,6 < t <=32,8,2,540,255,NP,NP,482,343,HA-2,G24,130,127,121,116,111,105,99.6,94.5,92.3,90.6,88.6,86.1,84.2,82.3,81,79.8,...,...,...,...,...,...,...,...,...,...,...,...,...,...,...,...
1780,25Cr-22Ni-2Mo-N,Wld. pipe,SA-312,TP310MoLN,S31050,...,6 < t <=32,8,2,540,255,NP,NP,482,343,HA-2,"G5, G24",130,130,128,125,122,118,114,112,111,110,110,109,108,107,105,103,...,...,...,...,...,...,...,...,...,...,...,...,...,...,...,...
1781,25Cr-22Ni-2Mo-N,Wld. pipe,SA-312,TP310MoLN,S31050,...,6 < t <=32,8,2,540,255,NP,NP,482,343,HA-2,G24,130,127,121,116,111,105,99.6,94.5,92.3,90.6,88.6,86.1,84.2,82.3,81,79.8,...,...,...,...,...,...,...,...,...,...,...,...,...,...,...,...
1782,25Cr-22Ni-2Mo-N,Smls. tube,SA-213,TP310MoLN,S31050,...,<=6,8,2,580,270,NP,NP,482,343,HA-2,G5,165,165,163,158,154,149,146,142,141,140,138,138,137,135,134,132,...,...,...,...,...,...,...,...,...,...,...,...,...,...,...,...
1783,25Cr-22Ni-2Mo-N,Smls. tube,SA-213,TP310MoLN,S31050,...,<=6,8,2,580,270,NP,NP,482,343,HA-2,...,165,159,151,144,138,130,123,117,115,112,110,107,105,102,100,98.7,...,...,...,...,...,...,...,...,...,...,...,...,...,...,...,...
1784,25Cr-22Ni-2Mo-N,Plate,SA-240,310MoLN,S31050,...,t <=6,8,2,580,270,NP,NP,316,316,HA-2,G5,165,165,163,158,154,149,146,142,141,...,...,...,...,...,...,...,...,...,...,...,...,...,...,...,...,...,...,...,...,...,...,...
1785,25Cr-22Ni-2Mo-N,Plate,SA-240,310MoLN,S31050,...,t <=6,8,2,580,270,NP,NP,316,316,HA-2,...,165,159,151,144,138,130,123,117,115,...,...,...,...,...,...,...,...,...,...,...,...,...,...,...,...,...,...,...,...,...,...,...
1786,25Cr-22Ni-2Mo-N,Wld. tube,SA-249,TP310MoLN,S31050,...,<=6,8,2,580,270,NP,NP,482,343,HA-2,"G5, G24",141,141,139,135,132,126,123,121,120,119,118,117,116,115,113,112,...,...,...,...,...,...,...,...,...,...,...,...,...,...,...,...
1787,25Cr-22Ni-2Mo-N,Wld. tube,SA-249,TP310MoLN,S31050,...,<=6,8,2,580,270,NP,NP,482,343,HA-2,G24,141,135,128,123,118,110,104,100,97.6,95.3,93.4,90.9,89.1,87.2,85.3,83.5,...,...,...,...,...,...,...,...,...,...,...,...,...,...,...,...
1788,25Cr-22Ni-2Mo-N,Wld. pipe,SA-312,TP310MoLN,S31050,...,<=6,8,2,580,270,NP,NP,482,343,HA-2,"G5, G24",141,141,139,135,132,126,123,121,120,119,118,117,116,115,113,112,...,...,...,...,...,...,...,...,...,...,...,...,...,...,...,...
1789,25Cr-22Ni-2Mo-N,Wld. pipe,SA-312,TP310MoLN,S31050,...,<=6,8,2,580,270,NP,NP,482,343,HA-2,G24,141,135,128,123,118,110,104,100,97.6,95.3,93.4,90.9,89.1,87.2,85.3,83.5,...,...,...,...,...,...,...,...,...,...,...,...,...,...,...,...
1790,26Cr-4Ni-Mo,Plate,SA-240,329,S32900,...,...,10H,1,620,485,NP,NP,260,260,HA-5,G19,177,177,177,174,171,168,168,...,...,...,...,...,...,...,...,...,...,...,...,...,...,...,...,...,...,...,...,...,...,...,...,...
1791,26Cr-4Ni-Mo,Wld. tube,SA-789,...,S32900,...,...,10H,1,620,485,NP,NP,260,260,HA-5,"G19, G24",151,151,151,148,145,142,142,...,...,...,...,...,...,...,...,...,...,...,...,...,...,...,...,...,...,...,...,...,...,...,...,...
1792,26Cr-4Ni-Mo,Smls. tube,SA-789,...,S32900,...,...,10H,1,620,485,NP,NP,260,260,HA-5,G19,177,177,177,174,171,168,168,...,...,...,...,...,...,...,...,...,...,...,...,...,...,...,...,...,...,...,...,...,...,...,...,...
1793,26Cr-4Ni-Mo,Wld. pipe,SA-790,...,S32900,...,...,10H,1,620,485,NP,NP,260,260,HA-5,"G19, G24",151,151,151,148,145,142,142,...,...,...,...,...,...,...,...,...,...,...,...,...,...,...,...,...,...,...,...,...,...,...,...,...
1794,26Cr-4Ni-Mo,Smls. pipe,SA-790,...,S32900,...,...,10H,1,620,485,NP,NP,260,260,HA-5,G19,177,177,177,174,171,168,168,...,...,...,...,...,...,...,...,...,...,...,...,...,...,...,...,...,...,...,...,...,...,...,...,...
1795,26Cr-4Ni-Mo-N,Plate,SA-240,...,S32950,...,...,10H,1,690,485,NP,NP,316,316,HA-5,G19,197,197,196,191,186,182,182,182,182,...,...,...,...,...,...,...,...,...,...,...,...,...,...,...,...,...,...,...,...,...,...,...
1796,26Cr-4Ni-Mo-N,Wld. tube,SA-789,...,S32950,...,...,10H,1,690,485,NP,NP,316,316,HA-5,"G19, G24",168,167,166,163,158,155,155,155,155,...,...,...,...,...,...,...,...,...,...,...,...,...,...,...,...,...,...,...,...,...,...,...
1797,26Cr-4Ni-Mo-N,Smls. tube,SA-789,...,S32950,...,...,10H,1,690,485,NP,NP,316,316,HA-5,G19,197,197,196,191,186,182,182,182,182,...,...,...,...,...,...,...,...,...,...,...,...,...,...,...,...,...,...,...,...,...,...,...
1798,26Cr-4Ni-Mo-N,Wld. pipe,SA-790,...,S32950,...,...,10H,1,690,485,NP,NP,316,316,HA-5,"G19, G24",168,167,166,163,158,155,155,155,155,...,...,...,...,...,...,...,...,...,...,...,...,...,...,...,...,...,...,...,...,...,...,...
1799,26Cr-4Ni-Mo-N,Smls. pipe,SA-790,...,S32950,...,...,10H,1,690,485,NP,NP,316,316,HA-5,G19,197,197,196,191,186,182,182,182,182,...,...,...,...,...,...,...,...,...,...,...,...,...,...,...,...,...,...,...,...,...,...,...
1800,27Cr-7.5Ni-4.5Mo-Co-N,Smls. tube,SA-789,...,S32707,...,...,10H,1,920,700,NP,NP,260,NP,HA-5,G19,262,262,262,262,260,255,245,243,...,...,...,...,...,...,...,...,...,...,...,...,...,...,...,...,...,...,...,...,...,...,...,...
